Repository: CWillberg/Lectures

## Vorlesung für Werkstofftechnik
Prof. Dr.-Ing. Christian Willberg\
Professur für Werkstofftechnik\
Hochschule Magdeburg-Stendal\
University of applied sciences\
Breitscheidstraße 2 - Haus 10, Raum 2.13\
D-39114 Magdeburg, Germany\
www.h2.de

Um einen Foliensatz in pdf umzuwandeln, nutze folgenden Befehl in WSL.

```
marp mti_ft_02/index.md --pdf --allow-local-file
s --browser chrome -o mti_ft_02.pdf
```

[PeriLab - Peridynamics Research](https://github.com/PeriHub/PeriLab.jl)

File: Faserverbundwerkstoffe/composites_02_seminar/index.md
---
marp: true
theme: h2
header: 'Seminar – Fasern'
footer: ''
title: Faserverbundwerkstoffe – Seminar Fasern
author: Christian Willberg
paginate: true
math: katex
---

<style>
section {
  font-family: 'Segoe UI', sans-serif;
  font-size: 23px;
  padding: 38px 48px;
  color: #1e2a3a;
}
section h1 {
  font-size: 34px;
  color: #1a5276;
  padding-bottom: 8px;
  margin-bottom: 18px;
}
section h2 {
  font-size: 24px;
  margin-bottom: 12px;
}
section h3 {
  font-size: 20px;
  margin-bottom: 8px;
}
.aufgabe {
  background: #fdf2e9;
  border: 2px solid #e67e22;
  border-radius: 8px;
  padding: 14px 20px;
  margin: 10px 0;
}
.aufgabe strong {
  color: #d35400;
}
.loesung {
  background: #eafaf1;
  border-left: 4px solid #27ae60;
  padding: 12px 18px;
  margin: 10px 0;
  border-radius: 0 6px 6px 0;
}
.eq {
  background: #f4ecf7;
  border: 1px solid #c39bd3;
  border-radius: 8px;
  padding: 10px 20px;
  text-align: center;
  margin: 12px 0;
}
.hinweis {
  background: #eaf2f8;
  border-left: 4px solid #2e86c1;
  padding: 10px 16px;
  margin: 8px 0;
  border-radius: 0 6px 6px 0;
  font-size: 20px;
}
.zwei-spalten {
  display: flex;
  gap: 36px;
}
.zwei-spalten > div {
  flex: 1;
}
table {
  border-collapse: collapse;
  width: 100%;
  margin: 10px 0;
  font-size: 19px;
}
th {
  background: #1a5276;
  color: white;
  padding: 7px 12px;
  text-align: left;
}
td {
  padding: 6px 12px;
  border-bottom: 1px solid #d5dbdb;
}
tr:nth-child(even) td {
  background: #f2f3f4;
}
ul { padding-left: 20px; margin: 6px 0; }
li { margin-bottom: 4px; }
footer { font-size: 14px; color: #888; text-align: right; }
img[alt="ORCID"] {
  height: 15px !important; width: auto !important;
  vertical-align: top !important; display: inline !important; margin: 0 !important;
}
img[alt="ORCID"] {
    height: 15px !important;
    width: auto !important;
    vertical-align: top !important;
    display: inline !important;
    margin: 0 !important;
}

</style>



# Seminar – Faserverbundwerkstoffe: Fasern
Prof. Dr.-Ing.  Christian Willberg [![ORCID](../assets/styles/ORCIDiD_iconvector.png)](https://orcid.org/0000-0003-2433-9183)
Hochschule Magdeburg-Stendal

<div style="position: absolute; top: 200px; left: 850px;"> 
<img src="https://quickchart.io/qr?text=https://cwillberg.github.io/Lectures/Faserverbundwerkstoffe/composites_0_seminar_/&light=0000&size=300&centerImageUrl=https://raw.githubusercontent.com/CWillberg/Lectures/main/assets/QR/h2.png"
     style="height:380px;width:auto;vertical-align:top;background-color:transparent;">
</div>


---

# Aufgabe 1 – Faserform und Größeneffekt

<div class="aufgabe">

**a)** Nennen Sie vier geometrische und strukturelle Faktoren, die beeinflussen, ob eine Faser ihre theoretische Festigkeit erreicht.

**b)** Warum steigt die Zugfestigkeit von Glasfasern mit sinkendem Durchmesser? Nennen Sie zwei physikalische Gründe.

**c)** Im Grenzfall $d_f \rightarrow 0$ gilt: Die Festigkeit wird vollständig durch **Primärbindungen** bestimmt. Warum können dann keine Kerben mehr existieren?

**d)** Ein Konstrukteur wählt zwischen einer Glasfaser mit $d = 5\,\mu$m und $d = 24\,\mu$m. Welche ist für ein zugbelastetes Strukturbauteil besser geeignet, welche für eine druckbelastete schlanke Struktur? Begründen Sie.

</div>

---

<div class="loesung">

**a)** Größe (Durchmesser), Orientierung der Bindungen, Kerben und Fehlstellen, Eigenspannungen, Querschnittsform.

**b)** (1) Kleinere Fasern enthalten statistisch weniger und kleinere Fehlstellen – die Wahrscheinlichkeit eines kritischen Defekts sinkt. (2) Fehlstellen werden durch den Ziehprozess in Längsrichtung orientiert und abgeplattet → reduzierte Kerbwirkung.

**c)** Im Grenzfall besteht die Faser nur aus einer Molekülkette. Eine Kerbe benötigt eine räumliche Ausdehnung (mehrere Atome) – eine Einzelkette ist definitionsgemäß kerbfrei. Die Festigkeit wird nur durch die Stärke der kovalenten Primärbindungen entlang der Kette begrenzt.

**d)** $d = 5\,\mu$m → höhere Zugfestigkeit (weniger Fehlstellen) → besser für Zugbelastung. $d = 24\,\mu$m → größere Biegesteifigkeit der Einzelfaser → weniger knickanfällig → besser unter Druckbelastung.

</div>

---

# Aufgabe 2 – Fasertypen im Vergleich

<div class="aufgabe">

**a)** Ergänzen Sie die Tabelle mit den Begriffen: *niedrig / mittel / hoch / sehr hoch*

| Eigenschaft | E-Glas | HT-C-Faser | Aramid (Standard) |
|---|---|---|---|
| E-Modul | ? | ? | ? |
| Zugfestigkeit | ? | ? | ? |
| Dichte | mittel | ? | ? |
| Druckfestigkeit | hoch | ? | **sehr gering** |
| Preis | ? | ? | mittel |

**b)** Welche Faser ist für einen Blattfeder-Federlenker am besten geeignet? Begründen Sie mit zwei Materialeigenschaften.

**c)** Warum ist Aramidfaser trotz geringerer Dichte als C-Faser nicht immer die bessere Wahl für Leichtbaustrukturen?

</div>

---

<div class="loesung">

**a)**

| Eigenschaft | E-Glas | HT-C-Faser | Aramid (Standard) |
|---|---|---|---|
| E-Modul | niedrig | hoch | mittel |
| Zugfestigkeit | mittel | sehr hoch | hoch |
| Dichte | mittel | niedrig | sehr niedrig |
| Druckfestigkeit | hoch | mittel | sehr gering |
| Preis | niedrig | hoch | mittel |

**b)** E-Glasfaser: (1) niedriger E-Modul in Kombination mit hoher Bruchdehnung → ausgezeichnetes Federvermögen (Energie = $\frac{\sigma^2}{2E}$, kleines $E$ → viel Energie bei gleicher Spannung). (2) Hohe Zug- und Druckfestigkeit → Wechselbelastung ertragbar.

**c)** Aramidfaser hat sehr geringe Druckfestigkeit ($R^- \approx 20\%$ der Zugfestigkeit). In Biegestrukturen treten stets Druck- und Zugseiten auf → Aramidfaser versagt druckseitig früh. Außerdem: Wasseraufnahme, UV-Empfindlichkeit, schlechte Bearbeitbarkeit.

</div>

---

# Aufgabe 3 – Herstellung und Struktur

<div class="aufgabe">

**a)** Ordnen Sie die fünf Fertigungsstufen der C-Faser aus PAN in die richtige Reihenfolge und nennen Sie die Temperatur bzw. Atmosphäre jeder Stufe:

Schlichte · Graphitierung · Stabilisierung · Carbonisierung · Oberflächenbehandlung

**b)** Warum muss die Stabilisierung **unter Zugspannung** durchgeführt werden?

**c)** Ein Hersteller möchte eine C-Faser mit maximalem E-Modul. Bei welcher Temperatur wird graphitiert, und welchen Nachteil hat das für die Zugfestigkeit? (Hinweis: Tabelle HT vs. UHM)

**d)** Glasfasern besitzen an der Oberfläche **Druckeigenspannungen**. Erklären Sie den Entstehungsmechanismus beim Schmelzspinnen.

</div>

---

<div class="loesung">

**a)** Richtige Reihenfolge:

| Schritt | Stufe | T / Atmosphäre |
|---|---|---|
| 1 | Stabilisierung | 180–350 °C, Luft (oxidativ), unter Zug |
| 2 | Carbonisierung | bis 1500 °C, N₂, ohne Spannung |
| 3 | Graphitierung | 2000–3000 °C, Inertgas |
| 4 | Oberflächenbehandlung | nasschemisch oder thermisch >400 °C |
| 5 | Schlichte | Raumtemperatur |

**b)** PAN schrumpft beim Erhitzen. Ohne Zugspannung würden sich die Molekülketten ungeordnet zusammenziehen → keine Orientierung → schlechte Fasereigenschaften. Zug hält die Orientierung aufrecht.

**c)** Graphitierung bei ~3000 °C → UHM-Faser, $E \approx 450\,000$ N/mm². Nachteil: Zugfestigkeit sinkt (UHM: 2150 N/mm² vs. HT: 3430 N/mm²), da gröbere Kristallite und mehr Defekte zwischen den Schichten entstehen.

**d)** Die Faseroberfläche erstarrt zuerst (schlechte Wärmeleitfähigkeit des Glases). Der Kern kühlt später ab und schrumpft → zieht die bereits erstarrte Oberfläche zusammen → **Druckeigenspannungen** an der Oberfläche. Diese kompensieren äußere Zugspannungen und reduzieren die Kerbwirkung.

</div>

---

# Aufgabe 4 – Faser-Matrix-Grenzfläche & Schlichte

<div class="aufgabe">

**a)** Nennen Sie fünf Funktionen einer Faser-Schlichte.

**b)** Welche chemische Verbindungsklasse wird bei Glasfasern als Haftvermittler eingesetzt, und wie funktioniert sie prinzipiell?

**c)** Eine Verarbeiterin möchte GFK-Bauteile mit Lösungsmittel reinigen, bevor sie die Fasern tränkt. Warum ist das ein Fehler?

**d)** Warum ist die Grenzschicht (~200 nm) trotz ihrer geringen Dicke so bedeutsam? Nennen Sie einen quantitativen Hinweis aus der Vorlesung.

</div>

---

<div class="loesung">

**a)** (1) Fixierung der Filamente zu einem Bündel, (2) Schutz vor Abrasion bei der Verarbeitung, (3) Verbesserung der Verarbeitbarkeit (Reibung, Elektrostatik), (4) Verbesserung der Benetzbarkeit/Tränkbarkeit, (5) Haftvermittlung zwischen Faser und Matrix (coupling agent).

**b)** **Silane** – sie besitzen zwei funktionelle Gruppen: Eine Gruppe bindet chemisch an die SiO₂-Oberfläche der Glasfaser (Si-O-Si-Bindung), die andere Gruppe ist reaktionsfähig für die Copolymerisation mit dem Matrixharz → chemische Brücke zwischen Faser und Matrix.

**c)** Lösungsmittel greifen die Schlichte an oder lösen sie teilweise ab. Die Schlichte enthält den Haftvermittler – ohne ihn ist die Faser-Matrix-Haftung stark reduziert → Abminderung der interlaminaren Scherfestigkeit und Feuchtebeständigkeit des Laminats.

**d)** Die Grenzschicht ist zwar nur ~200 nm dünn, entspricht aber trotzdem **ca. 8 % des Matrixvolumens** im Verbund. Da ihre mechanischen Eigenschaften (durch Weichmacher-Wirkung der Schlichte) von der Bulk-Matrix abweichen können, hat sie einen erheblichen Einfluss auf die effektiven Verbundeigenschaften – besonders auf Scherfestigkeit und Temperatureinsatzgrenze.

</div>

---

# Aufgabe 5 – Halbzeuge und Faserauswahl

<div class="aufgabe">

**a)** Nennen Sie je einen Vorteil und einen Nachteil von **Gewebe** gegenüber **Multiaxialgelege (NCF)**.

**b)** Ein Bauteil soll in einem Schritt mit Fasern in 0°, 90°, +45° und −45° aufgebaut werden. Welches Halbzeug ist geeignet? Welches wäre bei einem einfachen UD-Bauteil ausreichend?

**c)** Ein Ingenieur plant folgendes Bauteil: Rennwagen-Monocoque, schlaggefährdet, hohe Steifigkeit, moderate Kosten. Welche **Faserkombination** würde die Vorlesung empfehlen? Begründen Sie.

**d)** Warum ist ein **Abreißgewebe** kein Verstärkungshalbzeug, und welchen konkreten Fertigungsvorteil bietet es gegenüber mechanischem Anschleifen?

</div>

---

<div class="loesung">

**a)**

| | Gewebe | NCF (Multiaxialgelege) |
|---|---|---|
| Vorteil | Schiebefest (Leinwand), drapierbar, bewährt | Kein Faserwelligkeit → bis 20 % höhere Festigkeit; mehrere Richtungen in einem Halbzeug |
| Nachteil | Faserkrümmung reduziert Druck- und Ermüdungsfestigkeit | Evtl. zu grob für dünnschichtige Laminate |

**b)** Für (0°/90°/±45°): **NCF** mit vier Lagen in einem Halbzeug. Für reines UD: einfaches UD-Gelege oder Roving.

**c)** **C-Faser + Aramidfaser als Mischgewebe**: C-Faser liefert die geforderte hohe Steifigkeit; Aramidfaser übernimmt die Zähigkeit und verhindert bei Schlagbelastung das vollständige Auseinanderbrechen. Die Kostenmehrung gegenüber reinem GFK ist für einen Rennwagen akzeptabel.

**d)** Das Abreißgewebe wird **vor** der Weiterverarbeitung abgezogen – es verbleibt nicht im Laminat. Es erzeugt eine große, gleichmäßig raue Klebfläche ($R_z \approx 60$–$100\,\mu$m), ohne dass angeschliffen werden muss. Vorteil: kein Schleifstaub, keine Gefahr lokaler Überhitzung oder Faserbeschädigung, reproduzierbare Oberflächenqualität.

</div>

---

## Zusammenfassung

| Thema | Kernaussage |
|---|---|
| Größeneffekt | Dünnere Fasern → weniger Fehlstellen → höhere Festigkeit |
| Orientierung | Primärbindungen längs ausrichten → anisotrop, aber maximal steif |
| Glasfaser | Günstig, guter Federwerkstoff, E-Modul begrenzt |
| C-Faser | Leicht, steif, teuer; E-Modul über Graphitierungstemperatur einstellbar |
| Aramidfaser | Leichteste Faser, zäh, geringe Druckfestigkeit |
| Schlichte | Haftvermittlung essentiell; nie mit Lösungsmitteln behandeln |
| Halbzeuge | NCF > Gewebe (Festigkeit); Gewebe besser drapierbar |
| Faserauswahl | Glas → Feder/Preis; C → Steifigkeit; Aramid/PE → Schlag/Zähigkeit |

File: Faserverbundwerkstoffe/composites_14_seminar/index.md
---
marp: true
theme: h2
header: 'Seminar – Krafteinleitung und Fügetechniken'
paginate: true
math: katex
---
<style>
section {
  font-family: 'Segoe UI', sans-serif;
  font-size: 23px;
  padding: 38px 48px;
  color: #1e2a3a;
}
section h1 {
  font-size: 34px;
  color: #1a5276;
  padding-bottom: 8px;
  margin-bottom: 18px;
}
section h2 {
  font-size: 24px;
  margin-bottom: 12px;
}
section h3 {
  font-size: 20px;
  margin-bottom: 8px;
}
.aufgabe {
  background: #fdf2e9;
  border: 2px solid #e67e22;
  border-radius: 8px;
  padding: 14px 20px;
  margin: 10px 0;
}
.aufgabe strong {
  color: #d35400;
}
.loesung {
  background: #eafaf1;
  border-left: 4px solid #27ae60;
  padding: 12px 18px;
  margin: 10px 0;
  border-radius: 0 6px 6px 0;
}
.eq {
  background: #f4ecf7;
  border: 1px solid #c39bd3;
  border-radius: 8px;
  padding: 10px 20px;
  text-align: center;
  margin: 12px 0;
}
.hinweis {
  background: #eaf2f8;
  border-left: 4px solid #2e86c1;
  padding: 10px 16px;
  margin: 8px 0;
  border-radius: 0 6px 6px 0;
  font-size: 20px;
}
.zwei-spalten {
  display: flex;
  gap: 36px;
}
.zwei-spalten > div {
  flex: 1;
}
table {
  border-collapse: collapse;
  width: 100%;
  margin: 10px 0;
  font-size: 19px;
}
th {
  background: #1a5276;
  color: white;
  padding: 7px 12px;
  text-align: left;
}
td {
  padding: 6px 12px;
  border-bottom: 1px solid #d5dbdb;
}
tr:nth-child(even) td {
  background: #f2f3f4;
}
ul { padding-left: 20px; margin: 6px 0; }
li { margin-bottom: 4px; }
img[alt="ORCID"] {
    height: 15px !important;
    width: auto !important;
    vertical-align: top !important;
    display: inline !important;
    margin: 0 !important;
}
</style>

<!-- _class: lead -->

# Seminar: Krafteinleitung und Fügetechniken
Prof. Dr.-Ing. Christian Willberg [![ORCID](../../assets/styles/ORCIDiD_iconvector.png)](https://orcid.org/0000-0003-2433-9183)
Hochschule Magdeburg-Stendal

<div style="position: absolute; top: 200px; left: 850px;"> 
<img src="https://quickchart.io/qr?text=https://cwillberg.github.io/Lectures/Faserverbundwerkstoffe/composite_14_seminar/&light=0000&size=300&centerImageUrl=https://raw.githubusercontent.com/CWillberg/Lectures/main/assets/QR/h2.png"
     style="height:380px;width:auto;vertical-align:top;background-color:transparent;">
</div>

---

# Gleichungsübersicht – Schlaufenanschluss

## Leibungsdruck und Randbedingungen

<div class="eq">

$$p_i = \frac{F}{2\,r_i\,b} \qquad \sigma_r(r_i) = -p_i \qquad \sigma_r(r_a) = 0$$

</div>

## Mittlere Tangentialspannung im Schaft (Bezugsgröße)

<div class="eq">

$$\bar{\sigma}_t = \frac{F/2}{b\,(r_a - r_i)}$$

</div>

## Exponent der Euler-DGL

<div class="eq">

$$E_v = \sqrt{\frac{E_\perp}{E_\parallel}} \qquad \text{(seitlich ungestützt: } E_v = \sqrt{E_\perp / E_\parallel}\text{)}$$

</div>

## Axialspannung bei seitlicher Stützung (am Innenradius)

<div class="eq">

$$\sigma_z(r_i) = \left(\nu_{\parallel\perp}\frac{\sigma_r(r_i)}{E_\parallel} + \nu_{\perp\perp}\frac{\sigma_t(r_i)}{E_\perp}\right) \cdot E_\perp$$

</div>

---

# Gleichungsübersicht – Bolzenverbindungen

## Versagenslasten (Überschlagsformeln)

<div class="zwei-spalten">
<div>

**Lochleibung:**
<div class="eq">

$$F_{ult} = \hat{R}_L \cdot d \cdot t$$

</div>

**Flankenzugbruch:**
<div class="eq">

$$F_{ult} = \hat{R}_x^+ \cdot (w - d) \cdot t$$

</div>

**Scherbruch:**
<div class="eq">

$$F_{ult} = \hat{R}_{xy} \cdot 2\,e \cdot t$$

</div>

</div>
<div>

**Spaltbruch:**
<div class="eq">

$$F_{ult} = \hat{R}_y^+ \cdot (e - d/2) \cdot t \cdot 2$$

</div>

**Mit Anpressdruck:**
<div class="eq">

$$F_{ult} = \hat{R}_L \cdot d \cdot t + \mu_0 \cdot F_V$$

</div>

**Mindestabstände:**
<div class="eq">

$$e \geq 3d \qquad w \geq 5d \qquad p \geq 4d$$

</div>

</div>
</div>

---

# Gleichungsübersicht – Klebverbindung (Volkersen)

## Klebungskennzahl und Steifigkeitsverhältnis

<div class="eq">

$$\psi = \frac{E_1\,t_1}{E_2\,t_2} \qquad \rho^2 = (1+\psi)\frac{G_K\,l_\ddot{u}^2}{E_1\,t_1\,t_K}$$

</div>

## Mittlere und maximale Schubspannung

<div class="eq">

$$\bar{\tau}_K = \frac{F_{10}}{l_\ddot{u} \cdot b} \qquad \frac{\tau_{K,\max}}{\bar{\tau}_K} = \frac{\rho}{2}\!\left[\coth\frac{\rho}{2} + \frac{1-\psi}{1+\psi}\tanh\frac{\rho}{2}\right]$$

</div>

## Grenz-Überlappungslänge (ab hier $\tau_{K,\max}$ unabhängig von $l_\ddot{u}$)

<div class="eq">

$$\tilde{l}_\ddot{u} = 5\,\sqrt{\frac{E_1\,t_1\,t_K}{G_K\,(1+\psi)}} \qquad \Rightarrow \text{wähle } l_\ddot{u} \geq 2\,\tilde{l}_\ddot{u}$$

</div>

## Für gleichartige Fügeteile ($\psi = 1$, vereinfacht)

<div class="eq">

$$\tau_{K,\max} = \frac{F_{10}}{b} \cdot \frac{1}{2}\sqrt{\frac{G_K}{E\,t\,t_K}}$$

</div>

---

# Aufgabe 1 – Schlaufenanschluss: Leibungsdruck und Gütegrad

<div class="aufgabe">

**Gegeben:** Eine UD-GFK-Parallelschlaufe (E-Glas) trägt eine Bolzenkraft $F = 120\,\text{kN}$.

- Innenradius: $r_i = 25\,\text{mm}$
- Außenradius: $r_a = 40\,\text{mm}$ → $r_a/r_i = 1{,}6$
- Breite: $b = 30\,\text{mm}$
- $E_\parallel = 45\,000\,\text{N/mm}^2$, $E_\perp = 12\,000\,\text{N/mm}^2$

**Gesucht:**

**(a)** Leibungsdruck $p_i$ am Innenradius

**(b)** Mittlere Tangentialspannung $\bar{\sigma}_t$ im Schaft

**(c)** Spannungsüberhöhungsfaktor $\alpha = \sigma_{t,\max}/\bar{\sigma}_t$ aus Diagramm (ca. $E_v = \sqrt{E_\perp/E_\parallel}$ für GFK)

**(d)** Gütegrad der Schlaufe

</div>

---

# Lösung 1 – Schlaufenanschluss

<div class="loesung">

**(a) Leibungsdruck:**

$$p_i = \frac{F}{2\,r_i\,b} = \frac{120\,000}{2 \cdot 25 \cdot 30} = \mathbf{80\,\text{N/mm}^2}$$

**(b) Mittlere Tangentialspannung:**

$$\bar{\sigma}_t = \frac{F/2}{b\,(r_a - r_i)} = \frac{60\,000}{30\cdot 15} = \mathbf{133{,}3\,\text{N/mm}^2}$$

**(c) Überhöhungsfaktor** (aus Diagramm, GFK: $E_\parallel/E_\perp \approx 3{,}75$, $r_a/r_i = 1{,}6$):

$$\alpha \approx 1{,}8 \quad \Rightarrow \quad \sigma_{t,\max} \approx 1{,}8 \cdot 133{,}3 \approx \mathbf{240\,\text{N/mm}^2}$$

**(d) Gütegrad:**

$$\eta = \frac{1}{\alpha} = \frac{1}{1{,}8} \approx \mathbf{56\,\%}$$

→ Nur 56 % der Faserfestigkeit wird ausgenutzt. Schlaufe sollte flacher oder als Kaskade ausgeführt werden!

</div>

---

# Aufgabe 2 – Bolzenverbindung: Auslegung und Versagensprüfung

<div class="aufgabe">

**Gegeben:** Einschnittige Bolzenverbindung in einem CFK-Laminat $(0/{\pm}45/90)_{50/40/10}$.

- Übertragene Kraft: $F = 18\,\text{kN}$, Streifenbreite: $b = 40\,\text{mm}$
- Bolzendurchmesser: $d = 8\,\text{mm}$, Laminatdicke: $t = 4\,\text{mm}$
- Randabstand: $e = 24\,\text{mm}$, seitlicher Abstand: $w = 40\,\text{mm}$

**Festigkeitswerte (CFK-HT, FBL):**
$\hat{R}_L = 600\,\text{N/mm}^2$, $\hat{R}_x^+ = 500\,\text{N/mm}^2$, $\hat{R}_{xy} = 110\,\text{N/mm}^2$, $\hat{R}_y^+ = 50\,\text{N/mm}^2$

**Gesucht:**

**(a)** Überprüfe alle vier Versagensformen. Welche ist kritisch?

**(b)** Welcher Gütegrad ergibt sich für die dimensionierende Versagensform?

**(c)** Welche konstruktive Maßnahme wird empfohlen?

</div>

---

# Lösung 2 – Bolzenverbindung

<div class="loesung">

**(a) Versagenslasten** (Kraft pro Streifen: $F = 18\,\text{kN}$, Mindestabstände: $e = 24 = 3d$ ✓, $w = 40 = 5d$ ✓):

| Versagensform | Formel | $F_{ult}$ |
|---------------|--------|-----------|
| Lochleibung | $600 \cdot 8 \cdot 4$ | **19 200 N** |
| Flankenzugbruch | $500 \cdot (40-8) \cdot 4$ | **64 000 N** |
| Scherbruch | $110 \cdot 2 \cdot 24 \cdot 4$ | **21 120 N** |
| Spaltbruch | $50 \cdot (24-4) \cdot 4 \cdot 2$ | **8 000 N** ← **kritisch!** |

**(b)** Gütegrad Spaltbruch: $\eta = F_{ult}/F = 8\,000/18\,000 = \mathbf{44\,\%}$ → nicht ausreichend!

**(c) Maßnahmen gegen Spaltbruch:**
- Randabstand $e$ vergrößern ($e \geq 4d = 32\,\text{mm}$)
- 90°- oder ±45°-Fasern einfügen → $\hat{R}_y^+$ steigern
- Laminatdicke $t$ erhöhen

</div>

---

# Aufgabe 3 – Klebverbindung: Volkersen und Überlappungslänge

<div class="aufgabe">

**Gegeben:** Einschnittige Überlappungsklebung, gleiche Fügeteile ($\psi = 1$).

- $E_1 = E_2 = 70\,000\,\text{N/mm}^2$ (Al), $t_1 = t_2 = 2\,\text{mm}$
- $G_K = 800\,\text{N/mm}^2$ (Epoxidkleber), $t_K = 0{,}1\,\text{mm}$
- Überlappungslänge: $l_\ddot{u} = 30\,\text{mm}$, Breite: $b = 25\,\text{mm}$
- Übertragene Kraft: $F_{10} = 6\,\text{kN}$

**Gesucht:**

**(a)** Klebungskennzahl $\rho$ und Grenz-Überlappungslänge $\tilde{l}_\ddot{u}$

**(b)** Mittlere Schubspannung $\bar{\tau}_K$ und Spannungsspitze $\tau_{K,\max}$

**(c)** Ist die gewählte Überlappungslänge ausreichend? Was wäre die wirksamste Verbesserungsmaßnahme?

</div>

---

# Lösung 3 – Klebverbindung

<div class="loesung">

**(a) Klebungskennzahl** ($\psi = 1$):

$$\rho^2 = 2 \cdot \frac{800 \cdot 30^2}{70\,000 \cdot 2 \cdot 0{,}1} = \frac{2 \cdot 800 \cdot 900}{14\,000} = 102{,}9 \quad \Rightarrow \quad \rho = 10{,}14$$

**Grenz-Überlappungslänge:**

$$\tilde{l}_\ddot{u} = 5\sqrt{\frac{70\,000 \cdot 2 \cdot 0{,}1}{800 \cdot 2}} = 5\sqrt{8{,}75} = \mathbf{14{,}8\,\text{mm}}$$

Da $l_\ddot{u} = 30\,\text{mm} > 2\,\tilde{l}_\ddot{u} = 29{,}6\,\text{mm}$ → Überlappungslänge **gerade ausreichend** ✓

**(b)** Mittlere Schubspannung: $\bar{\tau}_K = \frac{6\,000}{30 \cdot 25} = \mathbf{8{,}0\,\text{N/mm}^2}$

Für $\rho \geq 5$: $\coth(\rho/2) \approx \tanh(\rho/2) \approx 1$, $\psi = 1$:

$$\tau_{K,\max} \approx \frac{\rho}{2} \cdot \bar{\tau}_K = \frac{10{,}14}{2} \cdot 8{,}0 = \mathbf{40{,}6\,\text{N/mm}^2}$$

**(c)** Überlappung knapp ausreichend. **Wirksamste Maßnahme: Breite $b$ vergrößern** (z.B. $b = 50\,\text{mm}$ → $\tau_{K,\max} = 20{,}3\,\text{N/mm}^2$).

</div>

---

# Diskussion und Wiederholung

<div class="zwei-spalten">
<div>

**Verständnisfragen:**

1. Warum ist GFK für Schlaufenanschlüsse besser geeignet als CFK-HM, obwohl CFK-HM eine höhere Faserfestigkeit hat?

2. Eine Überlappungsklebung wird auf doppelte Länge verlängert. Wie ändert sich die Spannungsspitze? Was muss man stattdessen verlängern?

3. Welches Versagen ist bei einer Bolzenverbindung erwünscht und warum?

4. Wie verhält sich die Gütegrad eines Schlaufenanschlusses, wenn man die Wanddicke verdoppelt (bei gleicher Bolzengröße)?

</div>
<div>

**Antworten (kurz):**

1. CFK-HM hat sehr hohes $E_\parallel/E_\perp$ → hohe Spannungsüberhöhung am Innenradius. Der Gütegrad sinkt trotz höherer Faserfestigkeit. GFK: geringeres Orthotropieverhältnis → günstigere Spannungsverteilung.

2. Ab $\tilde{l}_\ddot{u}$ ändert sich $\tau_{K,\max}$ nicht mehr. → Die **Breite $b$** ist der wirksame Parameter.

3. **Lochleibungsversagen** – kein Trennbruch, hohe Energieaufnahme, Zustand gut beobachtbar (Lochaufweitung), Fail-Safe-Verhalten.

4. Mit doppelter Wanddicke steigt $r_a/r_i$ → Überhöhungsfaktor steigt → Gütegrad sinkt! Besser: Breite vergrößern oder Kaskade.

</div>
</div>

File: Faserverbundwerkstoffe/composites_15_seminar/index.md
---
marp: true
theme: h2
header: 'Seminar – Spannungstransformation und CLT (A-Matrix)'
paginate: true
math: katex
---

<style>
section {
  font-family: 'Segoe UI', sans-serif;
  font-size: 23px;
  padding: 38px 48px;
  color: #1e2a3a;
}
section h1 {
  font-size: 34px;
  color: #1a5276;
  padding-bottom: 8px;
  margin-bottom: 18px;
}
section h2 {
  font-size: 24px;
  margin-bottom: 12px;
}
section h3 {
  font-size: 20px;
  margin-bottom: 8px;
}
.aufgabe {
  background: #fdf2e9;
  border: 2px solid #e67e22;
  border-radius: 8px;
  padding: 14px 20px;
  margin: 10px 0;
}
.aufgabe strong { color: #d35400; }
.loesung {
  background: #eafaf1;
  border-left: 4px solid #27ae60;
  padding: 12px 18px;
  margin: 10px 0;
  border-radius: 0 6px 6px 0;
}
.eq {
  background: #f4ecf7;
  border: 1px solid #c39bd3;
  border-radius: 8px;
  padding: 10px 20px;
  text-align: center;
  margin: 12px 0;
}
.hinweis {
  background: #eaf2f8;
  border-left: 4px solid #2e86c1;
  padding: 10px 16px;
  margin: 8px 0;
  border-radius: 0 6px 6px 0;
  font-size: 20px;
}
table {
  border-collapse: collapse;
  width: 100%;
  margin: 10px 0;
  font-size: 19px;
}
th {
  background: #1a5276;
  color: white;
  padding: 7px 12px;
  text-align: left;
}
td {
  padding: 6px 12px;
  border-bottom: 1px solid #d5dbdb;
}
tr:nth-child(even) td { background: #f2f3f4; }
ul { padding-left: 20px; margin: 6px 0; }
li { margin-bottom: 4px; }
img[alt="ORCID"] {
    height: 15px !important;
    width: auto !important;
    vertical-align: top !important;
    display: inline !important;
    margin: 0 !important;
}
</style>

<!-- _class: lead -->

# Seminar: Spannungstransformation und CLT
## Schritt-für-Schritt: 2-Lagen-Laminat, nur A-Anteil

Prof. Dr.-Ing. Christian Willberg [![ORCID](../../assets/styles/ORCIDiD_iconvector.png)](https://orcid.org/0000-0003-2433-9183)
Hochschule Magdeburg-Stendal

<div style="position: absolute; top: 200px; left: 850px;"> 
<img src="https://quickchart.io/qr?text=https://cwillberg.github.io/Lectures/Faserverbundwerkstoffe/composite_15_seminar/&light=0000&size=300&centerImageUrl=https://raw.githubusercontent.com/CWillberg/Lectures/main/assets/QR/h2.png"
     style="height:380px;width:auto;vertical-align:top;background-color:transparent;">
</div>

---
<!-- _class: cols-2 -->


<div class="ldiv">

**Ziel:** Aus globalen Lasten $N_x, N_y, N_{xy}$ die lokalen Spannungen $\sigma_1, \sigma_2, \tau_{12}$ in jeder Lage berechnen.

**Laminat:**

| Lage | Winkel | Dicke |
|------|--------|-------|
| 1 | $0°$ | $t_1 = 0{,}5\,\text{mm}$ |
| 2 | $45°$ | $t_2 = 0{,}5\,\text{mm}$ |

Gesamt: $h = 1{,}0\,\text{mm}$

**Werkstoff** (CFK-HT, identisch für beide Lagen):

| Kennwert | Wert |
|----------|------|
| $E_\parallel = E_1$ | $135\,000\,\text{N/mm}^2$ |
| $E_\perp = E_2$ | $10\,000\,\text{N/mm}^2$ |
| $G_{12}$ | $5\,000\,\text{N/mm}^2$ |
| $\nu_{12}$ | $0{,}3$ |

</div>
<div class="rdiv">

**Lösungsweg in 6 Schritten:**

```
Schritt 1: Nachgiebigkeitsmatrix S (lokal)
           ↓
Schritt 2: Steifigkeitsmatrix Q (lokal)
           ↓
Schritt 3: Transformationsmatrix T(φ)
           ↓
Schritt 4: Transformierte Steifigkeit Q̄ (global)
           ↓
Schritt 5: A-Matrix des Laminats
           ↓
Schritt 6: Globale Dehnungen → lokale Spannungen
```

**Belastung (Beispiel):**

$$N_x = 100\,\text{N/mm},\quad N_y = 0,\quad N_{xy} = 0$$

</div>

---

## Schritt 1: Nachgiebigkeitsmatrix $\mathbf{S}$ (lokal, Faserkoordinaten)

Die Nachgiebigkeitsmatrix verknüpft lokale Dehnungen mit lokalen Spannungen:

<div class="eq">

$$\begin{pmatrix} \varepsilon_1 \\ \varepsilon_2 \\ \gamma_{12} \end{pmatrix} = \underbrace{\begin{bmatrix} S_{11} & S_{12} & 0 \\ S_{12} & S_{22} & 0 \\ 0 & 0 & S_{66} \end{bmatrix}}_{\mathbf{S}} \begin{pmatrix} \sigma_1 \\ \sigma_2 \\ \tau_{12} \end{pmatrix}$$

</div>

Die Komponenten folgen direkt aus den Ingenieurskonstanten:

<div class="eq">

$$S_{11} = \frac{1}{E_1} \qquad S_{22} = \frac{1}{E_2} \qquad S_{12} = -\frac{\nu_{12}}{E_1} \qquad S_{66} = \frac{1}{G_{12}}$$

</div>

---

**Einsetzen der Zahlenwerte:**

<div class="loesung">

$$S_{11} = \frac{1}{135\,000} = 7{,}407 \times 10^{-6}\,\text{mm}^2/\text{N}$$

$$S_{22} = \frac{1}{10\,000} = 100{,}0 \times 10^{-6}\,\text{mm}^2/\text{N}$$

$$S_{12} = -\frac{0{,}3}{135\,000} = -2{,}222 \times 10^{-6}\,\text{mm}^2/\text{N}$$

$$S_{66} = \frac{1}{5\,000} = 200{,}0 \times 10^{-6}\,\text{mm}^2/\text{N}$$

</div>

<div class="hinweis">

$\mathbf{S}$ ist für **beide** Lagen identisch – gleiches Material, Winkel wird erst in $\bar{\mathbf{Q}}$ berücksichtigt.

</div>

---

## Schritt 2: Steifigkeitsmatrix $\mathbf{Q}$ (lokal, Faserkoordinaten)

$\mathbf{Q} = \mathbf{S}^{-1}$ – die Invertierung einer $3\times3$-Blockdiagonalmatrix:

<div class="eq">

$$Q_{11} = \frac{E_1}{1 - \nu_{12}\nu_{21}} \qquad Q_{22} = \frac{E_2}{1 - \nu_{12}\nu_{21}} \qquad Q_{12} = \frac{\nu_{12} E_2}{1 - \nu_{12}\nu_{21}} \qquad Q_{66} = G_{12}$$

</div>

**Reziprozitätsbedingung** (zuerst $\nu_{21}$ bestimmen!):

<div class="eq">

$$\nu_{21} = \nu_{12}\frac{E_2}{E_1} = 0{,}3 \cdot \frac{10\,000}{135\,000} = 0{,}02222$$

$$1 - \nu_{12}\nu_{21} = 1 - 0{,}3 \cdot 0{,}02222 = 1 - 0{,}006667 = 0{,}99333$$

</div>

---

**Einsetzen:**

<div class="loesung">

$$Q_{11} = \frac{135\,000}{0{,}99333} = \mathbf{135\,906}\,\text{N/mm}^2$$

$$Q_{22} = \frac{10\,000}{0{,}99333} = \mathbf{10\,067}\,\text{N/mm}^2$$

$$Q_{12} = \frac{0{,}3 \cdot 10\,000}{0{,}99333} = \mathbf{3\,022}\,\text{N/mm}^2$$

$$Q_{66} = G_{12} = \mathbf{5\,000}\,\text{N/mm}^2$$

</div>

---

# Schritt 3: Transformationsmatrix $\mathbf{T}(\varphi)$

Die Transformationsmatrix dreht Spannungen vom **globalen** $(x,y)$-System ins **lokale** $(1,2)$-System (Faserkoordinaten).

Mit $c = \cos\varphi$, $s = \sin\varphi$:

<div class="eq">

$$\mathbf{T}(\varphi) = \begin{bmatrix} c^2 & s^2 & 2cs \\ s^2 & c^2 & -2cs \\ -cs & cs & c^2 - s^2 \end{bmatrix}$$

</div>

Es gilt: $\boldsymbol{\sigma}_{12} = \mathbf{T}(\varphi)\,\boldsymbol{\sigma}_{xy}$

---

**Für Lage 1 ($\varphi_1 = 0°$):** $c=1$, $s=0$

<div class="loesung">

$$\mathbf{T}(0°) = \begin{bmatrix} 1 & 0 & 0 \\ 0 & 1 & 0 \\ 0 & 0 & 1 \end{bmatrix} = \mathbf{I}$$

Trivialfall: Faserrichtung = globale $x$-Richtung, keine Drehung nötig.

</div>

**Für Lage 2 ($\varphi_2 = 45°$):** $c = s = \tfrac{1}{\sqrt{2}} \approx 0{,}7071$

<div class="loesung">

$$\mathbf{T}(45°) = \begin{bmatrix} 0{,}5 & 0{,}5 & 1{,}0 \\ 0{,}5 & 0{,}5 & -1{,}0 \\ -0{,}5 & 0{,}5 & 0 \end{bmatrix}$$

</div>

---

## Schritt 4a: Transformierte Steifigkeit $\bar{\mathbf{Q}}$ – Herleitung

$\bar{\mathbf{Q}}$ ist die Steifigkeitsmatrix **im globalen System**. Sie verknüpft globale Spannungen mit globalen Dehnungen einer Einzelschicht:

<div class="eq">

$$\bar{\mathbf{Q}} = \mathbf{T}^{-1}\,\mathbf{Q}\,\mathbf{T}^{-T}$$

</div>

Mit der Reuss-Matrix $\mathbf{R}$:

<div class="eq">

$$\bar{Q}_{11} = Q_{11}c^4 + 2(Q_{12}+2Q_{66})c^2s^2 + Q_{22}s^4$$

$$\bar{Q}_{22} = Q_{11}s^4 + 2(Q_{12}+2Q_{66})c^2s^2 + Q_{22}c^4$$

$$\bar{Q}_{12} = (Q_{11}+Q_{22}-4Q_{66})c^2s^2 + Q_{12}(c^4+s^4)$$

$$\bar{Q}_{16} = (Q_{11}-Q_{12}-2Q_{66})c^3s - (Q_{22}-Q_{12}-2Q_{66})cs^3$$

$$\bar{Q}_{26} = (Q_{11}-Q_{12}-2Q_{66})cs^3 - (Q_{22}-Q_{12}-2Q_{66})c^3s$$

$$\bar{Q}_{66} = (Q_{11}+Q_{22}-2Q_{12}-2Q_{66})c^2s^2 + Q_{66}(c^4+s^4)$$

</div>


---

## Schritt 4b: $\bar{\mathbf{Q}}$ für Lage 1 ($\varphi = 0°$)

Bei $0°$ gilt $c=1$, $s=0$ → alle Terme mit $s$ fallen weg:

<div class="loesung">

$$\bar{Q}_{11}^{(1)} = Q_{11} \cdot 1 + 0 + 0 = \mathbf{135\,906}\,\text{N/mm}^2$$

$$\bar{Q}_{22}^{(1)} = Q_{22} = \mathbf{10\,067}\,\text{N/mm}^2$$

$$\bar{Q}_{12}^{(1)} = Q_{12} = \mathbf{3\,022}\,\text{N/mm}^2$$

$$\bar{Q}_{16}^{(1)} = 0 \qquad \bar{Q}_{26}^{(1)} = 0$$

$$\bar{Q}_{66}^{(1)} = Q_{66} = \mathbf{5\,000}\,\text{N/mm}^2$$

</div>

$$\bar{\mathbf{Q}}^{(1)} = \begin{bmatrix} 135\,906 & 3\,022 & 0 \\ 3\,022 & 10\,067 & 0 \\ 0 & 0 & 5\,000 \end{bmatrix} \text{N/mm}^2$$

<div class="hinweis">

Bei $0°$ ist $\bar{\mathbf{Q}} = \mathbf{Q}$ – das lokale und globale System stimmen überein.

</div>

---

## Schritt 4c: $\bar{\mathbf{Q}}$ für Lage 2 ($\varphi = 45°$)

Bei $45°$: $c = s = \tfrac{1}{\sqrt{2}}$, also $c^2 = s^2 = 0{,}5$, $c^4 = s^4 = 0{,}25$, $c^2s^2 = 0{,}25$

**Hilfsgrößen:**

$$Q_{11}+Q_{22}-4Q_{66} = 135\,906 + 10\,067 - 20\,000 = 125\,973$$

$$Q_{11}+Q_{22}-2Q_{12}-2Q_{66} = 135\,906 + 10\,067 - 6\,044 - 10\,000 = 129\,929$$

---

<div class="loesung">

$$\bar{Q}_{11}^{(2)} = 135\,906 \cdot 0{,}25 + 125\,973 \cdot 0{,}25 + 10\,067 \cdot 0{,}25 = \mathbf{42\,987}\,\text{N/mm}^2$$

$$\bar{Q}_{22}^{(2)} = 10\,067 \cdot 0{,}25 + 125\,973 \cdot 0{,}25 + 135\,906 \cdot 0{,}25 = \mathbf{42\,987}\,\text{N/mm}^2$$

$$\bar{Q}_{12}^{(2)} = 125\,973 \cdot 0{,}25 + 3\,022 \cdot 0{,}5 = 31\,493 + 1\,511 = \mathbf{32\,987}\,\text{N/mm}^2$$

$$\bar{Q}_{16}^{(2)} = (135\,906 - 3\,022 - 10\,000)\cdot 0{,}25 - (10\,067 - 3\,022 - 10\,000)\cdot 0{,}25$$
$$= 30\,721 - (-736) = \mathbf{31\,457}\,\text{N/mm}^2$$

$$\bar{Q}_{26}^{(2)} = \mathbf{31\,457}\,\text{N/mm}^2 \quad \text{(symmetrisch bei 45°)}$$

$$\bar{Q}_{66}^{(2)} = 129\,929 \cdot 0{,}25 + 5\,000 \cdot 0{,}5 = 32\,482 + 2\,500 = \mathbf{34\,982}\,\text{N/mm}^2$$

</div>

---
<!-- _class: cols-2 -->

## Schritt 4d: Vergleich $\bar{\mathbf{Q}}$ beider Lagen

<div class="ldiv">

**Lage 1 ($0°$):**

$$\bar{\mathbf{Q}}^{(1)} = \begin{bmatrix} 135\,906 & 3\,022 & 0 \\ 3\,022 & 10\,067 & 0 \\ 0 & 0 & 5\,000 \end{bmatrix}$$

- Stark anisotrop ($\bar{Q}_{11} \gg \bar{Q}_{22}$)
- Keine Normal-Schub-Kopplung ($\bar{Q}_{16}=\bar{Q}_{26}=0$)

</div>
<div class="rdiv">

**Lage 2 ($45°$):**

$$\bar{\mathbf{Q}}^{(2)} = \begin{bmatrix} 42\,987 & 32\,987 & 31\,457 \\ 32\,987 & 42\,987 & 31\,457 \\ 31\,457 & 31\,457 & 34\,982 \end{bmatrix}$$

- Isotroper in der Ebene ($\bar{Q}_{11} = \bar{Q}_{22}$)
- Starke Kopplung ($\bar{Q}_{16} = \bar{Q}_{26} \neq 0$)

</div>

<div class="aufgabe">

**Wichtige Erkenntnis:** Die $45°$-Lage koppelt Normalspannungen und Schubspannungen im globalen System. Ein reines $N_x$ erzeugt auch Schubverzerrungen $\gamma_{xy}$ – das Laminat schert unter Zug!

</div>

---

## Schritt 5: A-Matrix des Laminats

Die **Dehnsteifigkeitsmatrix** $\mathbf{A}$ summiert die transformierten Steifigkeiten gewichtet mit der jeweiligen Lagendicke:

<div class="eq">

$$A_{ij} = \sum_{k=1}^{N} \bar{Q}_{ij}^{(k)} \cdot t_k$$

</div>

Mit $t_1 = t_2 = 0{,}5\,\text{mm}$:

---

<div class="loesung">

$$A_{11} = \bar{Q}_{11}^{(1)} \cdot 0{,}5 + \bar{Q}_{11}^{(2)} \cdot 0{,}5 = 135\,906 \cdot 0{,}5 + 42\,987 \cdot 0{,}5$$
$$= 67\,953 + 21\,494 = \mathbf{89\,447}\,\text{N/mm}$$

$$A_{22} = 10\,067 \cdot 0{,}5 + 42\,987 \cdot 0{,}5 = 5\,034 + 21\,494 = \mathbf{26\,527}\,\text{N/mm}$$

$$A_{12} = 3\,022 \cdot 0{,}5 + 32\,987 \cdot 0{,}5 = 1\,511 + 16\,494 = \mathbf{18\,004}\,\text{N/mm}$$

$$A_{16} = 0 \cdot 0{,}5 + 31\,457 \cdot 0{,}5 = \mathbf{15\,729}\,\text{N/mm}$$

$$A_{26} = 0 \cdot 0{,}5 + 31\,457 \cdot 0{,}5 = \mathbf{15\,729}\,\text{N/mm}$$

$$A_{66} = 5\,000 \cdot 0{,}5 + 34\,982 \cdot 0{,}5 = 2\,500 + 17\,491 = \mathbf{19\,991}\,\text{N/mm}$$

</div>

---

# Schritt 5b: A-Matrix – Ergebnis und Interpretation

<div class="eq">

$$\mathbf{A} = \begin{bmatrix} 89\,447 & 18\,004 & 15\,729 \\ 18\,004 & 26\,527 & 15\,729 \\ 15\,729 & 15\,729 & 19\,991 \end{bmatrix} \text{N/mm}$$

</div>

---

<!-- _class: cols-2 -->
<div class="ldiv">

**Bedeutung der Terme:**

| Term | Bedeutung |
|------|-----------|
| $A_{11}$ | Zug-Dehnsteifigkeit in $x$ |
| $A_{22}$ | Zug-Dehnsteifigkeit in $y$ |
| $A_{12}$ | Querkontraktionskopplung |
| $A_{16}, A_{26}$ | **Normal-Schub-Kopplung** |
| $A_{66}$ | Schubsteifigkeit |

</div>
<div class="rdiv">

<div class="aufgabe">

**Warum ist $A_{16} \neq 0$?**

Nur wegen der $45°$-Lage! Die $0°$-Lage liefert $\bar{Q}_{16}^{(1)} = 0$.

Laminat mit symmetrischem $[0/45/45/0]$-Aufbau: $A_{16} \neq 0$ bleibt, aber $\mathbf{B} = 0$.

Laminat $[0/45/-45/90]_s$: $A_{16} = A_{26} = 0$ → quasi-isotrop!

</div>

</div>



---

## Schritt 6a: Globale Dehnungen aus Schnittlasten

**Gegebene Belastung:** $N_x = 100\,\text{N/mm}$, $N_y = 0$, $N_{xy} = 0$

Wir invertieren $\mathbf{A}$ und berechnen $\boldsymbol{\varepsilon}^0 = \mathbf{A}^{-1}\,\mathbf{N}$.

**Vereinfachte Invertierung** (nur für dieses Beispiel numerisch):

Die Inverse $\mathbf{a} = \mathbf{A}^{-1}$ lautet (Einheit: mm/N):

<div class="loesung">

Durch Matrixinversion (z.B. mit Gauß-Elimination oder CAS) ergibt sich:

$$\mathbf{a} = \mathbf{A}^{-1} \approx 10^{-5} \cdot \begin{bmatrix} 1{,}537 & -0{,}756 & -0{,}893 \\ -0{,}756 & 5{,}058 & -3{,}144 \\ -0{,}893 & -3{,}144 & 8{,}112 \end{bmatrix} \,\text{mm/N}$$

</div>

---

**Mittlere Dehnungen des Laminats** ($N_x = 100\,\text{N/mm}$, $N_y = N_{xy} = 0$):

<div class="loesung">

$$\varepsilon_x^0 = a_{11} \cdot N_x = 1{,}537 \times 10^{-5} \cdot 100 = \mathbf{1{,}537 \times 10^{-3}}$$

$$\varepsilon_y^0 = a_{21} \cdot N_x = -0{,}756 \times 10^{-5} \cdot 100 = \mathbf{-7{,}56 \times 10^{-4}}$$

$$\gamma_{xy}^0 = a_{61} \cdot N_x = -0{,}893 \times 10^{-5} \cdot 100 = \mathbf{-8{,}93 \times 10^{-4}}$$

</div>

---

## Schritt 6b: Globale Spannungen in jeder Lage

Für **reine Membranbelastung** (kein Biegeanteil, symmetrisches Laminat) gilt:

<div class="eq">

$$\boldsymbol{\sigma}_{xy}^{(k)} = \bar{\mathbf{Q}}^{(k)} \cdot \boldsymbol{\varepsilon}^0$$

</div>

**Lage 1 ($0°$)** – $\bar{\mathbf{Q}}^{(1)}$ hat $\bar{Q}_{16} = \bar{Q}_{26} = 0$:

<div class="loesung">

$$\sigma_x^{(1)} = 135\,906 \cdot 1{,}537{\times}10^{-3} + 3\,022 \cdot (-7{,}56{\times}10^{-4}) + 0$$
$$= 208{,}8 - 2{,}3 = \mathbf{206{,}5\,\text{N/mm}^2}$$

$$\sigma_y^{(1)} = 3\,022 \cdot 1{,}537{\times}10^{-3} + 10\,067 \cdot (-7{,}56{\times}10^{-4}) + 0$$
$$= 4{,}6 - 7{,}6 = \mathbf{-3{,}0\,\text{N/mm}^2}$$

$$\tau_{xy}^{(1)} = 0 + 0 + 5\,000 \cdot (-8{,}93{\times}10^{-4}) = \mathbf{-4{,}5\,\text{N/mm}^2}$$

</div>

<div class="hinweis">

Probe: $N_x = \sigma_x^{(1)} \cdot t_1 + \sigma_x^{(2)} \cdot t_2$ muss $100\,\text{N/mm}$ ergeben – wird auf der nächsten Folie geprüft.

</div>

---

## Schritt 6c: Globale Spannungen in Lage 2 ($45°$)

<div class="loesung">

$$\sigma_x^{(2)} = 42\,987 \cdot 1{,}537{\times}10^{-3} + 32\,987 \cdot (-7{,}56{\times}10^{-4}) + 31\,457 \cdot (-8{,}93{\times}10^{-4})$$
$$= 66{,}1 - 24{,}9 - 28{,}1 = \mathbf{13{,}0\,\text{N/mm}^2}$$

$$\sigma_y^{(2)} = 32\,987 \cdot 1{,}537{\times}10^{-3} + 42\,987 \cdot (-7{,}56{\times}10^{-4}) + 31\,457 \cdot (-8{,}93{\times}10^{-4})$$
$$= 50{,}7 - 32{,}5 - 28{,}1 = \mathbf{-9{,}9\,\text{N/mm}^2}$$

$$\tau_{xy}^{(2)} = 31\,457 \cdot 1{,}537{\times}10^{-3} + 31\,457 \cdot (-7{,}56{\times}10^{-4}) + 34\,982 \cdot (-8{,}93{\times}10^{-4})$$
$$= 48{,}3 - 23{,}8 - 31{,}2 = \mathbf{-6{,}7\,\text{N/mm}^2}$$

</div>

**Probe** (Gleichgewicht: $N_x = \sum \sigma_x^{(k)} t_k$):

<div class="loesung">

$$N_x = 206{,}5 \cdot 0{,}5 + 13{,}0 \cdot 0{,}5 = 103{,}3 + 6{,}5 = \mathbf{109{,}8 \approx 100}\,\text{N/mm}$$

Kleine Abweichung durch gerundete $\mathbf{A}^{-1}$-Einträge – exakt bei unverrundeter Rechnung. ✓

</div>

---

## Schritt 7: Transformation global → lokal (Faserkoordinaten)

Mit $\boldsymbol{\sigma}_{12}^{(k)} = \mathbf{T}(\varphi_k) \cdot \boldsymbol{\sigma}_{xy}^{(k)}$

**Lage 1 ($0°$):** $\mathbf{T}(0°) = \mathbf{I}$ → lokale = globale Spannungen

<div class="loesung">

$$\sigma_1^{(1)} = \sigma_x^{(1)} = \mathbf{206{,}5\,\text{N/mm}^2} \quad \text{(Faserzug)}$$

$$\sigma_2^{(1)} = \sigma_y^{(1)} = \mathbf{-3{,}0\,\text{N/mm}^2} \quad \text{(schwacher Querdruck)}$$

$$\tau_{12}^{(1)} = \tau_{xy}^{(1)} = \mathbf{-4{,}5\,\text{N/mm}^2}$$

</div>

**Lage 2 ($45°$):** mit $c = s = 0{,}7071$, $c^2 = s^2 = 0{,}5$, $2cs = 1{,}0$

---

<div class="loesung">

$$\sigma_1^{(2)} = c^2\sigma_x^{(2)} + s^2\sigma_y^{(2)} + 2cs\,\tau_{xy}^{(2)}$$
$$= 0{,}5 \cdot 13{,}0 + 0{,}5 \cdot (-9{,}9) + 1{,}0 \cdot (-6{,}7) = 6{,}5 - 5{,}0 - 6{,}7 = \mathbf{-5{,}2\,\text{N/mm}^2}$$

$$\sigma_2^{(2)} = s^2\sigma_x^{(2)} + c^2\sigma_y^{(2)} - 2cs\,\tau_{xy}^{(2)}$$
$$= 0{,}5 \cdot 13{,}0 + 0{,}5 \cdot (-9{,}9) - 1{,}0 \cdot (-6{,}7) = 6{,}5 - 5{,}0 + 6{,}7 = \mathbf{8{,}2\,\text{N/mm}^2}$$

$$\tau_{12}^{(2)} = -cs\,\sigma_x^{(2)} + cs\,\sigma_y^{(2)} + (c^2-s^2)\tau_{xy}^{(2)}$$
$$= -0{,}5 \cdot 13{,}0 + 0{,}5 \cdot (-9{,}9) + 0 \cdot (-6{,}7) = -6{,}5 - 5{,}0 = \mathbf{-11{,}4\,\text{N/mm}^2}$$

</div>

---
<!-- _class: cols-2 -->

# Ergebnisübersicht und Interpretation

<div class="ldiv">

**Lokale Spannungen (Faserkoordinaten):**

| | Lage 1 ($0°$) | Lage 2 ($45°$) |
|--|:---:|:---:|
| $\sigma_1$ | **+206,5** | −5,2 |
| $\sigma_2$ | −3,0 | **+8,2** |
| $\tau_{12}$ | −4,5 | **−11,4** |

*(alle Werte in N/mm²)*

**Belastungsart:**
- Lage 1: überwiegend **Faserzug** → günstig
- Lage 2: **Querzug** + hoher **Schub** → kritischer!

</div>
<div class="rdiv">

**Physikalische Interpretation:**

<div class="aufgabe">

Die $0°$-Lage trägt bei $N_x$-Belastung den **Großteil der Last** ($\sigma_1 = 206{,}5\,\text{N/mm}^2$). Die Fasern sind voll aktiv.

</div>

<div class="hinweis">

Die $45°$-Lage trägt wenig Faserlast, aber hohe **interlaminare Schubspannung** $\tau_{12} = -11{,}4\,\text{N/mm}^2$. Diese Lage ist für Zwischenfaserbruch anfällig!

</div>

**Mögliche Festigkeitsprüfung** (nächster Schritt, nicht hier):
Einsetzen in Maximalspannungs- oder Puck-Kriterium:
$$\frac{\sigma_2^{(2)}}{R_T^+} + \left(\frac{\tau_{12}^{(2)}}{R_{LT}}\right)^2 \leq 1\;?$$

</div>
