Repository: CWillberg/Lectures

## Vorlesung für Werkstofftechnik
Prof. Dr.-Ing. Christian Willberg\
Professur für Werkstofftechnik\
Hochschule Magdeburg-Stendal\
University of applied sciences\
Breitscheidstraße 2 - Haus 10, Raum 2.13\
D-39114 Magdeburg, Germany\
www.h2.de

Um einen Foliensatz in pdf umzuwandeln, nutze folgenden Befehl in WSL.

```
marp mti_ft_02/index.md --pdf --allow-local-file
s --browser chrome -o mti_ft_02.pdf
```

[PeriLab - Peridynamics Research](https://github.com/PeriHub/PeriLab.jl)

File: Werkstofftechnik_1/wst_mb_02/index.md
---
marp: true

theme: h2
header: 'Struktur der Werkstoffe'
footer: ''

title:  Vorlesung Werkstofftechnik - Struktur der Werkstoffe

author: Christian Willberg
---




<style>
.container{
  display: flex;
  }
.col{
  flex: 1;
  }
</style>

<style scoped>
.column-container {
    display: flex;
    flex-direction: row;
}

.column {
    flex: 1;
    padding: 0 20px; /* Platzierung der Spalten */
}

.centered-image {
    display: block;
    margin: 0 auto;
}
</style>

<style>
footer {
    font-size: 14px; /* Ändere die Schriftgröße des Footers */
    color: #888; /* Ändere die Farbe des Footers */
    text-align: right; /* Ändere die Ausrichtung des Footers */
}
img[alt="ORCID"] {
    height: 15px !important;
    width: auto !important;
    vertical-align: top !important;
    display: inline !important;
    margin: 0 !important;
}
</style>


## Vorlesung Werkstofftechnik - Struktur der Werkstoffe
Prof. Dr.-Ing.  Christian Willberg [![ORCID](../../assets/styles/ORCIDiD_iconvector.png)](https://orcid.org/0000-0003-2433-9183)

![bg right](https://wiki.arnold-horsch.de/images/6/6e/Strukturebene_Metall-2.jpg)

Kontakt: christian.willberg@h2.de
Teile des Skripts sind von \
Prof. Dr.-Ing. Jürgen Häberle übernommen

---

## Inhalte

<!-- _class: cols-2 -->

<div class="ldiv">

- Aufbau von Werkstoffen
- Bindungsarten

</div>
<div class="rimg">

<img src="https://quickchart.io/qr?text=https://cwillberg.github.io/Lectures/Werkstofftechnik_1/wst_mb_02/&light=0000&size=300&centerImageUrl=https://raw.githubusercontent.com/CWillberg/Lectures/main/assets/QR/h2.png"
     style="height:300px;width:auto;background-color:transparent;">

</div>




---

<!--paginate: true-->





# Struktur von Werkstoffen

![bg right fit](https://wiki.arnold-horsch.de/images/6/6e/Strukturebene_Metall-2.jpg)



---

-	Atomistische Struktur (Art der atomaren Bausteine)
-	Feinstruktur (Bindungen zwischen den atomaren Bausteinen und deren geometrische An-ordnung)
-	Mikrostruktur (Gefüge – Bereiche geometrischer Anordnung, die im Werkstoffinnern durch Grenzflächen voneinander getrennt sind)
-	Makrostruktur (Grobstruktur – Gesamterscheinung eines Werkstoffes bei der Herstellung und dem Einsatz eines Bauteils)


---

![bg fit](https://upload.wikimedia.org/wikipedia/commons/0/00/Periodensystem_Einfach.svg)

---

## Relevante Größen

**Ordnungszahl**
Zahl der Protonen im Kern
**Atommasse**
bestimmt die Masse des Elements
 Masse des Werkstoffs ist eine Kombination aus Atommasse und Dichte
**Elektronegativität**
bestimmt ob Atome abgegeben oder aufgenommen werden in einer Bindung
metallische Bindungen eher links
kovalente Bindungen eher rechts

---

## Atomistische Struktur

Besteht aus
- Kern (Protonen + Neutronen) der die Masse definiert
- Hülle (Elektronen) mit verschieden Schalen, welche chemischen und viele physikalische Eigenschaften definiert

- Aufenthaltswahrscheinlichkeit der Elektronen sorgt für Abstoßung und Anziehung
- als Elastizität oder Wärmedehnung makroskopisch zu erkennen


---

![bg 80%](../../assets/Figures/Bindungskraefte_zwischen_Atome.svg)


---
## Bindungsenergie


- Physikalische Arbeit notwendig um Bindungen zu trennen
```
A-B → A + B     Energy needed = Bond Energy
```

**Einheit:** kJ/mol oder eV/atom

Stärkere Bindung = Höhere Bindungsenergie = stabileres Material

![bg right:50% fit](https://wisc.pb.unizin.org/app/uploads/sites/564/2020/06/Unit01Day06-H2MoleculeEvsBondLengthFinal.png)

---

# Bindungen

---

## Hauptvalenzbindungen  
**Primärbindungen - hohe Bindungsenergie, starke Bindung**
-	Ionen- bzw. heteropolare Bindung 
-	Atom- bzw. homöopolare (oder kovalente) Bindung: polar (O-H) und unpolar (C-C, C-H)
-	Metallische Bindung


---


## Neben- oder Restvalenzbindungen 
**Sekundärbindungen - geringe Bindungsenergie, schwache Bindung**
-	van der Waals-Bindung: zwischenmolekulare Kräfte
-	Wasserstoffbrückenbindung: zwei Moleküle oder zwei geeignet weit voneinander getrennte Abschnitte eines Makromoleküls treten über Wasserstoffatome in Wechselwirkung 
- die Bindungsenergien sind ein bis zwei Zehnerpotenzen kleiner als die der Atombindungen.


---

## Ionen- bzw. heteropolare Bindung
**Definition:**
Bindung zwischen **Metall-Atom** und **Nichtmetall-Atom** durch elektrostatische Anziehung

**Mechanismus:**
1. Metall gibt Elektronen ab → **Kation** (positiv geladen)
2. Nichtmetall nimmt Elektronen auf → **Anion** (negativ geladen)
3. Elektrostatische Anziehung zwischen entgegengesetzt geladenen Ionen

---

## Beispiel: Natriumchlorid (NaCl)

**Natrium (Na)**
- 1 Elektron in äußerer Schale
- Gibt 1 Elektron ab → Na⁺ (Kation)

**Chlor (Cl)**
- 7 Elektronen in äußerer Schale
- Nimmt 1 Elektron auf → Cl⁻ (Anion)

**Reaktionsgleichung:**
Na → Na⁺ + e⁻
Cl + e⁻ → Cl⁻
**Na⁺ + Cl⁻ → NaCl**

![bg right:45% fit](https://upload.wikimedia.org/wikipedia/commons/c/c5/NaCl-Obtenci%C3%B3n-2.svg)

---

## Triebkraft: Edelgaskonfiguration

**Ziel:** Äußere Schale mit 8 Elektronen (Oktettregel)

| Element | e⁻ außen | Reaktion | Ion | wie Edelgas |
|---------|----------|----------|-----|-------------|
| Na      | 1        | -1 e⁻    | Na⁺ | Neon        |
| Mg      | 2        | -2 e⁻    | Mg²⁺| Neon        |
| Cl      | 7        | +1 e⁻    | Cl⁻ | Argon       |
| O       | 6        | +2 e⁻    | O²⁻ | Neon        |



---

## Weitere Beispiele

**Magnesiumoxid (MgO)**
- Mg → Mg²⁺ + 2e⁻
- O + 2e⁻ → O²⁻
- **Mg²⁺ + O²⁻ → MgO**

**Aluminiumoxid (Al₂O₃)**
- 2 Al → 2 Al³⁺ + 6e⁻
- 3 O + 6e⁻ → 3 O²⁻
- **2 Al³⁺ + 3 O²⁻ → Al₂O₃**
![bg right fit](../../assets/Figures/ionic_bonds.png)


---

## Eigenschaften ionischer Verbindungen

**Kristallstruktur**
- Regelmäßiges Ionengitter
- Hohe Packungsdichte
- Beispiel: NaCl-Gitter (Steinsalzstruktur)

**Mechanische Eigenschaften**
- Spröde, geringe Duktilität
- Hohe Härte
- Hohe Druckfestigkeit
- Geringe Zugfestigkeit

![bg right:30% fit](https://upload.wikimedia.org/wikipedia/commons/d/d7/Calcium-fluoride-3D-ionic.png)

---

## Eigenschaften ionischer Verbindungen (2)

**Thermische Eigenschaften**
- Hohe Schmelzpunkte (300-1000°C)
- Hohe Siedepunkte
- Beispiel: NaCl schmilzt bei 801°C

**Elektrische Eigenschaften**
- Isolator im festen Zustand
- Leiter in geschmolzenem Zustand (Ionen beweglich)
- Leiter in wässriger Lösung (Elektrolyt)

---

## Bindungsenergie


**Ionenbindung:**
- Stark (400-800 kJ/mol)
- Abhängig von:
  - Ladung der Ionen (höhere Ladung → stärker)
  - Ionenradius (kleinere Ionen → stärker)

---

## Coulomb-Gesetz

**Anziehungskraft zwischen Ionen:**

$$F = k \cdot \frac{q_1 \cdot q_2}{r^2}$$

- F = Kraft
- k = Coulomb-Konstante
- q₁, q₂ = Ladungen der Ionen
- r = Abstand zwischen Ionen


![bg fit right:50%](../../assets/Figures/Bindungskraefte_zwischen_Atome.svg)

**Schlussfolgerung:**
Stärkere Bindung bei höherer Ladung und kleinerem Abstand

---

## Gitterenergie - Beispiele

| Verbindung | Gitterenergie [kJ/mol] | Schmelzpunkt [°C] |
|------------|------------------------|-------------------|
| NaCl       | 786                    | 801               |
| MgO        | 3795                   | 2852              |
| CaF₂       | 2630                   | 1418              |
| LiF        | 1037                   | 845               |
| KCl        | 717                    | 770               |

**Trend:** Kleinere Ionen + höhere Ladung = höhere Gitterenergie

---

## Anwendungen ionischer Verbindungen

**Keramiken**
- Al₂O₃ (Aluminiumoxid) - Schneidwerkzeuge, Isolatoren
- MgO (Magnesiumoxid) - Feuerfeste Materialien

**Salze**
- NaCl (Kochsalz) - Lebensmittel, Chemie
- CaCO₃ (Calciumcarbonat) - Baumaterial, Zement

**Elektronik**
- Isolatoren und Dielektrika

---

## Atom- bzw. homöopolare Bindung

**Definition:**
Bindung zwischen **Nichtmetall-Atomen** durch **gemeinsame Nutzung** von Elektronenpaaren

**Mechanismus:**
1. Zwei oder mehr Atome teilen sich Elektronen
2. Gemeinsame Elektronenpaare gehören beiden Atomen
3. Bildung von **Molekülen** oder **kovalenten Netzwerken**
4. Gerichtete Bindungen

---

## Beispiel: Wasserstoff (H₂)

**Wasserstoff (H)**
- 1 Elektron in äußerer Schale
- Braucht 1 weiteres Elektron für Edelgaskonfiguration

**Bindungsbildung:**
H  +  H → H—H

- Jedes H-Atom steuert 1 Elektron bei
- Beide Elektronen werden geteilt
- Beide H-Atome erreichen He-Konfiguration (2 e⁻)

**Bindungsstrich (—):** Steht für ein bindendes Elektronenpaar

---

## Triebkraft: Edelgaskonfiguration

| Molekül | Atome | Bindung | Konfiguration wie |
|---------|-------|---------|-------------------|
| H₂      | H—H   | Einfach | Helium            |
| Cl₂     | Cl—Cl | Einfach | Argon             |
| O₂      | O=O   | Zweifach| Neon              |
| N₂      | N≡N   | Dreifach| Neon              |

**Mehrfachbindungen:**
- Einfach (—): 1 Elektronenpaar
- Zweifach (=): 2 Elektronenpaare
- Dreifach (≡): 3 Elektronenpaare

---

## Weitere Beispiele

**Wasser (H₂O)**
- O braucht 2 Elektronen → 2 Einfachbindungen mit H

**Methan (CH₄)**
- C braucht 4 Elektronen → 4 Einfachbindungen mit H

**Kohlendioxid (CO₂)**
- O=C=O
- 2 Doppelbindungen, linear

---

## Arten kovalenter Strukturen

**1. Molekülkristalle**
- Diskrete Moleküle (H₂O, CO₂, organische Stoffe)
- Schwache zwischenmolekulare Kräfte
- Niedrige Schmelzpunkte

**2. Kovalente Netzwerke (Atomkristalle)**
- Durchgehende kovalente Bindungen
- Diamant, Siliciumcarbid, Quarz
- Sehr hohe Schmelzpunkte
- Extreme Härte

---

## Polare und unpolare kovalente Bindungen

**Unpolare kovalente Bindung**
- Gleiche Atome (H₂, Cl₂, O₂)
- Elektronen gleichmäßig verteilt
- Keine Ladungstrennung
- Elektronegativitätsdifferenz ΔEN = 0

**Polare kovalente Bindung**
- Verschiedene Atome (H₂O, HCl)
- Elektronen ungleichmäßig verteilt
- Teilladungen (δ⁺ und δ⁻)
- Elektronegativitätsdifferenz 0 < ΔEN < 1,7


---

## Eigenschaften molekularer Stoffe

**Aggregatzustand**
- Oft gasförmig oder flüssig bei Raumtemperatur
- Niedrige Schmelz-/Siedepunkte (< 400°C)
- Schwache Van-der-Waals-Kräfte zwischen Molekülen

**Mechanische Eigenschaften**
- geringe Härte (bei Feststoffen)
- Geringe Festigkeit
- Oft flexibel/elastisch
- Beispiel: Kunststoffe, Wachse

---

## Eigenschaften kovalenter Netzwerke

**Mechanische Eigenschaften**
- Extrem hart
- Spröde
- Hohe Druckfestigkeit
- Geringe Zugfestigkeit

**Thermische Eigenschaften**
- Sehr hohe Schmelzpunkte (> 2000°C)
- Hohe thermische Stabilität
- Geringe thermische Ausdehnung

**Beispiele:** Diamant, SiC, Si₃N₄

---

## Bindungsenergie

**Definition:**
Energie, die benötigt wird, um eine Bindung zu trennen

**Beispiele:**
| Bindung | Energie [kJ/mol] |
|---------|------------------|
| H—H     | 436              |
| C—C     | 348              |
| C=C     | 614              |
| C≡C     | 839              |
| Si—Si   | 226              |
| C—Si    | 301              |

**Trend:** Mehrfachbindungen sind stärker
**Bedeutung:** Bestimmt mechanische und thermische Eigenschaften

---

## Kovalente Werkstoffe: Diamant

**Struktur:**
- Jedes C-Atom mit 4 Nachbarn tetraedrisch verbunden
- Durchgehendes 3D-Netzwerk
- Alle Bindungen gleichwertig

**Eigenschaften:**
- Härtester bekannter Werkstoff 
- Schmelzpunkt: 3550°C
- Hervorragender elektrischer Isolator
- Exzellente Wärmeleitfähigkeit

**Anwendung:** Schneidwerkzeuge, Schleifmittel

---

## Kovalente Werkstoffe: Siliciumcarbid (SiC)

**Struktur:**
- Ähnlich wie Diamant
- Si und C alternierend angeordnet
- Kovalente C—Si Bindungen

**Eigenschaften:**
- Sehr hart und chemisch sehr beständig
- Schmelzpunkt: 2730°C
- Gute Wärmeleitfähigkeit
- Halbleiter bei hohen Temperaturen

**Anwendung:** Schleifmittel, Hochtemperatur-Halbleiter, Panzerungen

---

## Vergleich: Ionisch vs. Kovalent

| Eigenschaft | Ionische Bindung | Kovalent (molekular) | Kovalent (Netzwerk) |
|-------------|------------------|----------------------|---------------------|
| Struktur | Kristallgitter | Moleküle | 3D-Netzwerk |
| Schmelzpunkt | Hoch (800°C) | Niedrig (<300°C) | Sehr hoch (>2000°C) |
| Härte | Mittel-hoch | Gering | Sehr hoch |
| Elektrisch | Isolator (fest) | Isolator | Isolator |
| Duktilität | Spröde | Variable | Sehr spröde |
| Beispiel | NaCl, MgO | Kunststoffe, H₂O | Diamant, SiC |

---

## Polymere (Kunststoffe)

**Struktur:**
- Lange Kohlenstoffketten
- C—C und C—H Bindungen (kovalent)
- Schwache Bindungen zwischen Ketten

**Typen:**
- **Thermoplaste:** Linear, schmelzbar (PE, PP, PVC)
- **Duroplaste:** Vernetzt, nicht schmelzbar (Epoxid, Bakelit)
- **Elastomere:** Schwach vernetzt, elastisch (Gummi)

---

# Vertiefung: Vorlesung Faserverbundwerkstoffe

---

## Anwendungen kovalenter Werkstoffe (2)

**Verbundwerkstoffe**
- Faserverstärkte Kunststoffe (CFK, GFK)
- Matrix: Polymer (kovalent)
- Verstärkung: Kohlefaser, Glasfaser

**Glas und Optik**
- Fensterglas (SiO₂-basiert)
- Optische Fasern
- Spezialgläser

---


## Metallische Bindung

**Definition:**
Bindung zwischen **Metall-Atomen** durch delokalisierte Valenzelektronen

**Mechanismus:**
1. Metallatome geben Valenzelektronen ab
2. Positive Metallionen (Atomrümpfe) bilden Gitter
3. Valenzelektronen bewegen sich frei im gesamten Kristall
4. **Elektronengas** umgibt die Atomrümpfe
5. Elektrostatische Anziehung zwischen Atomrümpfen und Elektronengas

![bg right:30% fit](https://upload.wikimedia.org/wikipedia/commons/4/41/Nuvola_di_elettroni.svg)

---
## Struktur 

**⊕ = Metallionen (Atomrümpfe)**
**blaue Punkte = delokalisierte Elektronen (Elektronengas)**

- Elektronen gehören nicht zu einzelnen Atomen
- Frei beweglich im gesamten Metallgitter
- Ungerichtete Bindung

---
## Beispiele metallischer Elemente

**Alkalimetalle (1. Hauptgruppe)**
- Natrium (Na), Kalium (K), Lithium (Li)
- 1 Valenzelektron
- geringe Härte, reaktiv

**Erdalkalimetalle (2. Hauptgruppe)**
- Magnesium (Mg), Calcium (Ca)
- 2 Valenzelektronen
- Mittlere Festigkeit

---

## Beispiele metallischer Elemente (2)

**Übergangsmetalle**
- Eisen (Fe), Kupfer (Cu), Aluminium (Al)
- Variable Valenzelektronen
- Hart, gute Leitfähigkeit

---

## Triebkraft: Energieabsenkung

**Warum bilden Metalle diese Bindung?**

- Durch Delokalisierung der Elektronen wird Energie freigesetzt
- Elektronen können sich über viele Atome verteilen
- Niedrigeres Energieniveau als bei isolierten Atomen
- Energiegewinn stabilisiert die Struktur

---

## Triebkraft: Energieabsenkung (2)

**Je mehr Valenzelektronen, desto stärker die Bindung**

| Metall | Valenzelektronen | Schmelzpunkt [°C] |
|--------|------------------|-------------------|
| Na     | 1                | 98                |
| Mg     | 2                | 650               |
| Al     | 3                | 660               |

---

## Mechanische Eigenschaften

**Verformbarkeit**
- Duktil (verformbar)
- Schmiedbar, walzbar
- Atome können aneinander vorbeigleiten
- Elektronengas bleibt erhalten

**Festigkeit**
- Mittlere bis hohe Festigkeit
- Zugfestigkeit: 50-1500 MPa (je nach Metall)
- Verformungsverfestigung möglich

---

## Mechanische Eigenschaften (3)

**Bruchverhalten**
- Zäh (nicht spröde)
- Plastische Verformung vor Bruch

**Härte**
- Variabel je nach Metall
- geringe Härte: Na, K, Au (< 30 HV)
- Mittel: Al, Cu, Ag (30-100 HV)
- Hart: Fe, Cr, W (> 100 HV)

---

## Mechanische Eigenschaften (2)



**Verformungsmechanismen**
- Versetzungsbewegung (Gleitebenen)
- Zwillingsbildung
- Ungerichtete Bindung ermöglicht Verformung
- Im Gegensatz zu Ionenkristallen (spröde)

---

## Thermische Eigenschaften - Schmelzpunkte

- Niedrig bis sehr hoch (39°C - 3422°C)
- Abhängig von Anzahl der Valenzelektronen

| Metall | Schmelzpunkt [°C] |
|--------|-------------------|
| Na     | 98                |
| Al     | 660               |
| Cu     | 1085              |
| Fe     | 1538              |
| W      | 3422              |

**Trend:** Mehr Valenzelektronen → höherer Schmelzpunkt

---

## Thermische Eigenschaften (2)

**Wärmeleitfähigkeit**
- Sehr gut (10-400 W/(mK))
- Freie Elektronen transportieren Wärme
- Beste thermische Leiter: Ag, Cu, Au, Al

**Wärmeausdehnung**
- Mittlere bis hohe Ausdehnung
- Typisch: 10-30 · 10⁻⁶ K⁻¹
- Wichtig für thermische Spannungen

**Wärmekapazität**
- Relativ hoch

---

## Elektrische Eigenschaften

**Elektrische Leitfähigkeit**
- Ausgezeichnete elektrische Leiter
- Freie Elektronen transportieren Ladung
- Spezifischer Widerstand: 10⁻⁸ - 10⁻⁶ Ω·m

| Metall | Leitfähigkeit [MS/m] | Anwendung |
|--------|----------------------|-----------|
| Ag     | 63                   | Kontakte  |
| Cu     | 59                   | Kabel     |
| Au     | 45                   | Elektronik|
| Al     | 37                   | Leitungen |

---


## Vergleich der Bindungsarten

| Eigenschaft | Ionisch | Kovalent | Metallisch |
|-------------|---------|----------|------------|
| Beteiligte | Metall + Nichtmetall | Nichtmetall | Metall |
| Elektronen | Übertragung | Teilung | Delokalisiert |
| Struktur | Ionengitter | Moleküle/Netzwerk | Metallgitter |
| el. Leitfähigkeit | Nur geschmolzen | Nein | Ja, sehr gut |
| Verformbarkeit | Spröde | Spröde | Duktil |
| Schmelzpunkt | Hoch | Variabel | Mittel-hoch |
| Transparenz | Oft ja | Oft ja | Nein |
 
---

# Sekundärbindungen (Zwischenmolekulare Kräfte)

---


**Definition:**
Schwache Bindungen zwischen **Molekülen** oder **Atomen** durch elektrostatische Wechselwirkungen

**Eigenschaften:**
- Geringe Bindungsenergie (0.5-50 kJ/mol)
- **Ein bis zwei Zehnerpotenzen schwächer** als Primärbindungen
- Keine Elektronenübertragung oder -teilung
- Kurzreichweitig

**Hauptarten:**
1. **Van-der-Waals-Bindungen** (0.5-25 kJ/mol)
2. **Wasserstoffbrückenbindungen** (10-40 kJ/mol)

---


## Bindungsenergien im Überblick

| Bindungstyp | Energie [kJ/mol] | Beispiel |
|-------------|------------------|----------|
| **Primärbindungen** | | |
| Ionisch | 400-800 | NaCl |
| Kovalent | 150-900 | C-C, O=O |
| Metallisch | 100-850 | Cu, Fe |
| **Sekundärbindungen** | | |
| Wasserstoffbrücken | 10-40 | H₂O...H₂O |
| Van-der-Waals (Dipol) | 5-25 | HCl...HCl |
| Van-der-Waals (London) | 0,5-10 | Ar...Ar |

**Faktor 10-100 schwächer!**

---

## Sekundärbindungen - Einteilung

Van-der-Waals-Bindungen gliedern sich in drei Unterarten, Wasserstoffbrückenbindungen bilden einen Sonderfall.

---

![bg fit](../../assets/Figures/sekundaerbindungen_baum.png)

---

## Van-der-Waals-Bindungen

**Definition:**
Schwache zwischenmolekulare Kräfte aufgrund von Ladungsverteilungen

![bg right fit](https://upload.wikimedia.org/wikipedia/commons/c/cf/Forze_di_London.png)

**Drei Unterarten**
1. London-Kräfte (schwächste)
2. Dipol-Dipol-Kräfte
3. Dipol-induzierte Dipol

---


## Van-der-Waals-Bindungen (2)

**1. London-Kräfte** 
- Temporäre, fluktuierende Dipole
- Bei **allen** Atomen/Molekülen
- 0.5-10 kJ/mol

**2. Dipol-Dipol-Kräfte** 
- Permanente Dipole
- Nur bei polaren Molekülen
- 5-25 kJ/mol

**3. Dipol-induzierte Dipol** 
- Permanenter Dipol induziert temporären Dipol
- Mischungen

---

## London-Kräfte (Dispersionskräfte)

**Mechanismus:**
Atom 1:  ⊖ ⊕   →  temporärer Dipol (durch Elektronenbewegung)
↓ induziert
Atom 2:  ⊕ ⊖   →  induzierter Dipol
↓
Anziehung
**Eigenschaften:**
- Treten bei **allen** Molekülen/Atomen auf (auch unpolar!)
- Stärke nimmt mit Molekülgröße zu
- Kurzreichweitig (~ r⁻⁶)
- Schwächste zwischenmolekulare Kraft

---

## London-Kräfte - Einfluss der Molekülgröße

**Größere Moleküle → mehr Elektronen → stärkere London-Kräfte**

| Molekül | Molare Masse [g/mol] | Elektronen | Siedepunkt [°C] |
|---------|----------------------|------------|-----------------|
| He      | 4                    | 2          | -269            |
| Ne      | 20                   | 10         | -246            |
| Ar      | 40                   | 18         | -186            |
| Kr      | 84                   | 36         | -153            |
| Xe      | 131                  | 54         | -108            |

**Trend:** Mehr Elektronen → stärkere temporäre Dipole → höherer Siedepunkt

**Relevanz:** Warum Motoröle bei Kälte zähflüssig werden

---

## Dipol-Dipol-Kräfte

**Mechanismus:**
δ⁺     δ⁻   δ⁺     δ⁻
H—O ... H—O

**Voraussetzung:**
- Moleküle müssen **permanent polar** sein
- Unterschiedliche Elektronegativität

**Eigenschaften:**
- Stärker als London-Kräfte
- Temperaturabhängig 
- Gerichtet

---
## 3. Dipol-induzierte Dipol-Kräfte

**Mechanismus:**
Polar:    δ⁺  δ⁻
H—Cl        →  induziert Dipol
↓
Unpolar:  ⊕ ⊖

---

## 3. Dipol-induzierte Dipol-Kräfte (2)

**Beispiele:**
- Lösung von O₂ in H₂O
- Lösung von N₂ in Wasser
- Mischung von polaren und unpolaren Stoffen

**Bedeutung:**
- Erklärt begrenzte Löslichkeit unpolarer Gase in Wasser
- Wichtig für Gaslöslichkeit (z.B. Sauerstoff im Blut)

---

## Wasserstoffbrückenbindungen

**Mechanismus:** Besonders starke Dipol-Dipol-Wechselwirkung zwischen H-Atom und elektronegativen Atomen (F, O, N)

![bg right fit](https://upload.wikimedia.org/wikipedia/commons/1/1a/Acetic_Acid_Hydrogenbridge_V.2.svg)

---

## Wasserstoffbrückenbindungen (2)

**Voraussetzungen:**
1. H gebunden an **F, O oder N** (hohe Elektronegativität)
2. Freies Elektronenpaar am Akzeptor-Atom
3. Gerichtet (nicht wie normale Dipol-Dipol)

**Stärke:** 10-40 kJ/mol (stärkste Sekundärbindung!)

---

## Eigenschaften von Stoffen mit Sekundärbindungen

**Aggregatzustand**
- Oft gasförmig oder niedrig siedend
- Schwache intermolekulare Kräfte
- Leicht verdampfbar

**Schmelz-/Siedepunkte**
- Niedrig (oft < 100°C)
- Ausnahme: H-Brücken erhöhen Werte

**Löslichkeit**
- London-Kräfte: "Gleiches löst sich in Gleichem"
- H-Brücken: gut löslich in polaren Lösungsmitteln

**Mechanisch**
- geringe Härte
- Leicht verformbar
- Geringe Festigkeit

---
## Werkstofftechnische Bedeutung

**1. Polymere (Kunststoffe)**
- Sekundärbindungen zwischen Polymerketten
- Bestimmen Schmelzpunkt und mechanische Eigenschaften
- Thermoplaste: **nur** Sekundärbindungen → schmelzbar
- Duroplaste: kovalente Vernetzung → nicht schmelzbar

**2. Schmierstoffe**
- Graphit: schwache Van-der-Waals zwischen Schichten
- Leicht verschiebbar → geringe Reibung
- MoS₂: ähnliches Prinzip

---

## Werkstofftechnische Bedeutung (2)

**3. Dichtungen und Elastomere**
- Flexibilität durch schwache Bindungen
- Gummi, Silikone

---

## Thermoplaste vs. Duroplaste

**Thermoplaste**
- Nur Sekundärbindungen zwischen Ketten
- Schmelzbar, recycelbar
- Niedrige Schmelzpunkte (50-250°C)
- Beispiele: PE, PP, PS, PVC

![bg right fit](https://upload.wikimedia.org/wikipedia/commons/1/19/Lego_bricks.jpg)

---

## Thermoplaste vs. Duroplaste (2)

**Duroplaste**
- Kovalente Vernetzung (Primärbindung)
- Nicht schmelzbar
- Hohe Temperaturbeständigkeit
- Beispiele: Epoxidharze, Phenolharze

![bg right:40% fit](https://upload.wikimedia.org/wikipedia/commons/thumb/2/21/Bundesarchiv_Bild_183-P0619-306%2C_Trabant_601.jpg/640px-Bundesarchiv_Bild_183-P0619-306%2C_Trabant_601.jpg)

**Sekundärbindungen ermöglichen Verformbarkeit!**

---

## Graphit - Schichtstruktur

- Innerhalb der Schichten: starke kovalente C-C Bindungen
- Zwischen den Schichten: schwache Van-der-Waals-Kräfte

**Eigenschaften / Anwendungen:**
- In Schichten: hart, fest
- Zwischen Schichten: leicht verschiebbar
- Guter Schmierstoff
- Elektrisch leitfähig (in Schichtebene)
- Trockenschmiermittel, Bleistiftminen, Elektroden

![bg right:30% fit](https://upload.wikimedia.org/wikipedia/commons/5/5b/Graphene-graphite_relation.svg)

---

## Adsorption an Oberflächen

**Physisorption**
- Van-der-Waals-Kräfte
- Schwache Bindung (5-40 kJ/mol)
- Reversibel
- Mehrschichtig möglich

**Anwendungen:**
- Aktivkohle (Wasserreinigung, Gasmasken)
- Molekularsiebe (Trocknung)
- Katalysatoren (Oberflächenvergrößerung)
- Chromatographie

![bg fit right:35%](https://upload.wikimedia.org/wikipedia/commons/thumb/a/a9/Circular_HEPA_air_filter_%26_activated_carbon_filter_%281%29.jpg/640px-Circular_HEPA_air_filter_%26_activated_carbon_filter_%281%29.jpg)

---

## Lösungsmittel und Löslichkeit

**"Gleiches löst sich in Gleichem"**

**Unpolare Lösungsmittel** (London-Kräfte)
- Hexan, Benzol, Chloroform
- Lösen: Fette, Öle, Wachse, unpolare Polymere

**Polare Lösungsmittel** (Dipol, H-Brücken)
- Wasser, Ethanol, Aceton
- Lösen: Salze, Zucker, polare Moleküle

**Prinzip:**
Lösungsmittel müssen ähnliche intermolekulare Kräfte haben wie gelöster Stoff

---

## Oberflächenspannung

Ungleiche Anziehungskräfte an der Oberfläche

**Hohe Oberflächenspannung:**
- Starke intermolekulare Kräfte
- H₂O: 72 mN/m 

**Niedrige Oberflächenspannung:**
- Schwache intermolekulare Kräfte
- Ethanol: 22 mN/m

**Anwendung:**
- Tenside (reduzieren Oberflächenspannung)
- Benetzung von Oberflächen

---

## Vergleich: Primär- vs. Sekundärbindungen

| Eigenschaft | Primärbindung | Sekundärbindung |
|-------------|---------------|-----------------|
| Energie | 100-900 kJ/mol | 1-50 kJ/mol |
| Reichweite | Atomar | Molekular |
| Schmelzpunkt | Hoch (>500°C) | Niedrig (<200°C) |
| Elektronen | Beteiligt | Nicht beteiligt |
| Beispiele | NaCl, Fe, Diamant | H₂O, N₂, Polymere |
| Festigkeit | Sehr hoch | Niedrig |
| Verformbarkeit | Variabel | Oft gut |

File: Werkstofftechnik_1/wst_mb_03/index.md
---
marp: true

theme: h2
header: 'Reale Strukturen und Eigenschaften'
footer: ''

title: Reale Strukturen und Eigenschaften
author: Christian Willberg
---




<style>
.container{
  display: flex;
  }
.col{
  flex: 1;
  }
</style>

<style scoped>
.column-container {
    display: flex;
    flex-direction: row;
}

.column {
    flex: 1;
    padding: 0 20px; /* Platzierung der Spalten */
}

.centered-image {
    display: block;
    margin: 0 auto;
}
</style>

<style>
footer {
    font-size: 14px; /* Ändere die Schriftgröße des Footers */
    color: #888; /* Ändere die Farbe des Footers */
    text-align: right; /* Ändere die Ausrichtung des Footers */
}
img[alt="ORCID"] {
    height: 15px !important;
    width: auto !important;
    vertical-align: top !important;
    display: inline !important;
    margin: 0 !important;
}
</style>


## Feinstruktur
Prof. Dr.-Ing.  Christian Willberg [![ORCID](../../assets/styles/ORCIDiD_iconvector.png)](https://orcid.org/0000-0003-2433-9183)

![bg right:35% fit](../../assets/Figures/kfz.png)

Kontakt: christian.willberg@h2.de
Teile des Skripts sind von \
Prof. Dr.-Ing. Jürgen Häberle übernommen

---

## Inhalte

<!-- _class: cols-2 -->

<div class="ldiv">

- Kristallstrukturen identifizieren und charakterisieren
- Molekülstrukturen und deren Aufbau verstehen
- Realstrukturen von Kristallen mit ihren Defekten beschreiben
- Zusammenhänge zwischen Struktur und mechanischen Eigenschaften erklären
- Plastische Verformungsmechanismen

</div>
<div class="rimg">

<img src="https://quickchart.io/qr?text=https://cwillberg.github.io/Lectures/Werkstofftechnik_1/wst_mb_03/&light=0000&size=300&centerImageUrl=https://raw.githubusercontent.com/CWillberg/Lectures/main/assets/QR/h2.png"
     style="height:300px;width:auto;background-color:transparent;">

</div>




---

<!--paginate: true-->



## Warum ist die Feinstruktur wichtig?

**Struktur bestimmt Eigenschaften**

- Mechanische Eigenschaften (Festigkeit, Duktilität)
- Elektrische Leitfähigkeit
- Thermisches Verhalten
- Optische Eigenschaften
- Chemische Beständigkeit

---

## Raumgitter

- entsteht durch die dreidimensional-periodische Verschiebung seiner Bausteine
- charakterisiert durch drei Raumachsen x, y und z liegenden Winkel α, β, γ die Abstände auf den Achsen das jeweilige Raumgitter
- a$_0$, b$_0$ und c$_0$  (Gitterkonstanten) -> Einheitszelle


![bg fit right 80%](../../assets/Figures/einheitszelle.png)

---

| Kristallsystem   | Gitterkonstanten      | Winkel        | Beispiele                                                 |
|------------------|-----------------------|------------------------------------|-----------------------------------------------------------|
| triklin          | a₀ ≠ b₀ ≠ c₀          | α ≠ β ≠ γ ≠ 90°                    | Silikat-Minerale                                           |
| monoklin         | a₀ ≠ b₀ ≠ c₀          | α = γ = 90°; β ≠ 90°               | Mo₂S₃; β-Pu                                                |
| (ortho)rhombisch | a₀ ≠ b₀ ≠ c₀          | α = β = γ = 90°                    | U, S, P, Ga, γ-Sn                                          |
| rhomboedrisch    | a₀ = b₀ = c₀          | α = β = γ ≠ 90°                    | As, Hg, Sb                                                 |
| hexagonal        | a₀ = b₀ ≠ c₀          | α = β = 90°; γ = 120°              | α-Ti, Mg, Zn                                               |
| tetragonal       | a₀ = b₀ ≠ c₀          | α = β = γ = 90°                    | B, CuTi₃, Sn (T > 13,5°)                                   |


---

## Häufigste Gitterformen bei Metallen

| Kristallsystem   | Gitterkonstanten      | Winkel        | Beispiele                                                 |
|------------------|-----------------------|------------------------------------|-----------------------------------------------------------|
| kubisch          | a₀ = b₀ = c₀          | α = β = γ = 90°                    | Cu, Al, Ni, Au, Ag; γ-Eisen (kfz); α-Eisen, V, Cr, W (krz); Mn, Po (kp) |

---

## Kristallographische Bezeichnungen

**Packungsdichte** = Volumen der Atome / Volumen der Einheitszelle

**Miller-Indizes**
- Ebenen: (h k l)
- Richtungen: [h k l]




---

Kubisch flächenzentriert (kfz)
- 4 Atome pro Einheitszelle
- Packungsdichte: 74%
- Koordinationszahl: 12
![bg right 30%](../../assets/Figures/kfz.png)

Kubisch raumzentriert (krz)
- 2 Atome pro Einheitszelle
- Packungsdichte: 68%
- Koordinationszahl: 8

![bg vertical 30%](../../assets/Figures/krz.png)

---


Hexagonal dichteste Packung (hpd)
- 2 Atome pro Einheitszelle
- Packungsdichte: 74%
- Koordinationszahl: 12

![bg right 30%](../../assets/Figures/hdp.png)

---

## Packungsdichte und Eigenschaften

**Packungsdichte** = Volumen der Atome / Volumen der Einheitszelle

| Struktur | Packungsdichte |
|----------|----------------|
| kfz | 74% | 
| hdp | 74% | 
| krz | 68% | 

![bg right fit 80%](https://www.tec-science.com/wp-content/uploads/2021/02/en-deformation-lattice-structure-ductility.jpg)

---
## Kristallebenen

![](en-deformation-lattice-planes.jpg)

![bg right fit 40%](https://upload.wikimedia.org/wikipedia/commons/d/d5/Miller_Indices_Felix_Kling.svg)

---

## Einflüsse der Kristallstruktur

-	**Korrosion**: Angriff aggressiver Medien erfolgt an bevorzugten Ebenen
-	**Verformung**: Plastische Verformung erfolgt entlang bevorzugter kristallografischer Ebenen und Richtungen → Gleitsysteme
-	**Ultraschall**: Verwendung von Schwingquarzen mit speziellen kristallografischen Begrenzungsflächen
-	**Leitfähigkeit**:	Verwendung von Germanium- oder Silizium-Wafern in (1 1 1)- oder (1 0 0) - Orientierung für Halbleiterelemente
-	**Magnetisierung**: leichteste Magnetisierung von Eisen-Silizium-Transformatorenblechen entlang der Würfelkante [1 0 0]

---

## Anisotropie in Kristallen

**Anisotropie** = Richtungsabhängigkeit der Eigenschaften

Beispiele:
- Elastizitätsmodul variiert mit Kristallrichtung
- Thermische Ausdehnung richtungsabhängig
- Optische Eigenschaften (Doppelbrechung)

**Praktische Bedeutung:**
- Texturierte Materialien (Walzrichtung)
- Einkristall-Turbinenschaufeln
- Anisotrope Magnetwerkstoffe

![bg right fit](https://www.edelmetallschmiede.ch/wp-content/uploads/2018/05/Gefuege1.jpg)

---

## Polymorphie bei Metallen

- **Polymorphie**: ist die Ausbildung von verschiedenen Gitterstrukturen in Abhängigkeit von der Temperatur
- die verschiedenen Gitterformen sind die **allotropen Modifikationen** 

(auch: Polymorphie des Kohlenstoffs: Graphit, Diamant, Fulleren, Graphen)

**Technische Bedeutung:**
- Wärmebehandlung von Stahl
- Formgedächtnislegierungen
- Phasenumwandlungshärtung

---
## Beispiel: Eisen-Polymorphie

| Phase | Struktur | Temperatur | Eigenschaften |
|-------|----------|------------|---------------|
| α-Fe | krz | < 911°C | Ferromagnetisch |
| γ-Fe | kfz | 911-1392°C | Paramagnetisch |
| δ-Fe | krz | 1392-1538°C | Paramagnetisch |

**Volumänderung bei Umwandlung:**
- α → γ: Volumenkontraktion (-1%)
- γ → α: Volumenexpansion (+1%)

---

## Bestimmung der Umwandlungspunkte

_Dilatometrie_
- Messung der Längenänderung aufgrund der Gitterumwandlung
- Präzision: ±0.1 µm
- Anwendung: Bestimmung kritischer Temperaturen

_Thermische Analyse (DTA/DSC)_
- Aufzeichnung des Temperaturverlaufs
- Gitterwandlungen (Phasenänderungen) brauchen Wärmeenergie oder geben sie ab
- Halte- bzw. Knickpunkte in den Erwärmungs- oder Abkühlungskurven
- Haltepunkte: bei reinen Metallen
- Knickpunkte: bei Legierungen



---

![bg fit](../../assets/Figures/Haltepunkte_knickpunkte.png)


---



# Molekülstrukturen - Einführung

- typisch für nichtmetallisch-organische Werkstoffe
  - natürliche Materialien: Holz, Kautschuk, Leder, Fasern usw.
  - synthetische Kunststoffe: PMMA, Epoxid, usw.

---



**Unterschied zu Metallen:**
- Kovalente und Van-der-Waals-Bindungen
- Kettenmoleküle statt Kristallgitter
- Temperaturabhängiges Verhalten

![bg right 60%](https://upload.wikimedia.org/wikipedia/commons/f/fe/Spruce_plywood.JPG)

![bg vertical 80%](https://upload.wikimedia.org/wikipedia/commons/0/03/14-05-28-LEGO-by-RalfR-061.jpg)


---

- entsteht durch Aufbaureaktionen von monomeren Grundbausteine zu Kettenmolekülen
- innerhalb der Ketten treten Atombindungen auf
- zwischen den Ketten existieren Nebenvalenzbindungen und Molekülverhakungen


![bg right fit](../../assets/Figures/Syndiotactic_polypropene.png)

---

## Aufbau von Polymeren

- entsteht durch Aufbaureaktionen von monomeren Grundbausteine zu Kettenmolekülen
- **innerhalb der Ketten**: starke Atombindungen (kovalent)
- **zwischen den Ketten**: schwache Nebenvalenzbindungen und Molekülverhakungen (Van-der-Waals und Wasserstoffbrückenbindung)


![bg right fit](../../assets/Figures/Syndiotactic_polypropene.png)

---

## Polymerklassifikation

**Nach Struktur:**
1. Linear: Thermoplaste (PE, PP, PS)
2. Verzweigt: Thermoplaste mit reduzierter Kristallinität
3. Vernetzt: Duroplaste (Epoxid), Elastomere (Gummi)

**Nach Verhalten:**
- Thermoplaste: schmelzbar
- Duroplaste: nicht schmelzbar
- Elastomere: gummielastisch

---

## Aufbaureaktion (Polymerisation)

- Es müssen freie Bindungen in den Monomeren erzeugt werden
- die Monomere "brauchen" neue Partner, um wieder energetisches Minimum zu erreichen

**Polymerisationsgrad (n):**
- Anzahl der Monomereinheiten
- Molmasse M = n × M₀
- Typisch: n = 1.000 - 100.000

---

**Eigenschaften ändern sich mit n:**
- Festigkeit ↑
- Schmelztemperatur ↑
- Löslichkeit ↓

---

## Kettenpolymerisationen

  - Aufspalten von C=C-Doppelbindungen im Monomer (katalytischer Prozess durch Druck, Temperatur, Katalysator)
  - Verbindung der aufgespaltenen Monomere zu Makromolekülen

**Phasen:**
1. Initiierung (Radikalbildung)
2. Kettenwachstum (Addition)
3. Kettenabbruch

![bg right 50%](https://upload.wikimedia.org/wikipedia/commons/7/7e/Kettenwachstum.svg)

---



**Beispiele:**
- Polyethylen (PE): n CH₂=CH₂ → (-CH₂-CH₂-)ₙ
- Polypropylen (PP), Polystyrol (PS), PVC

![bg right 30% fit](https://upload.wikimedia.org/wikipedia/commons/0/0d/LDPE_bottle.jpg)


![bg vertical 30% fit](https://upload.wikimedia.org/wikipedia/commons/c/c7/Mint_box_polypropylene_lid.JPG)

---

## Weitere Prozesse 

**Polykondensation**
- Abspaltung niedermolekulare (z.B. H₂O) Reaktionsprodukte durch eine chemische Reaktion schafft freie Bindungen
- schrittweise Reaktion oder Unterbrechung führen zur Bildung von linearen, verzweigten oder vernetzten Polymeren (Thermoplaste, Elastomere oder Duromere)  


**Beispiele:**
- Polyester (PET): Flasche, Textilfasern
- Polyamid (PA, Nylon): Textilfasern, technische Teile
- Phenolharz (Bakelit): elektrische Isolatoren


---

**Polyaddition**
- freie Bindungen entstehen durch Umlagerungen von Doppelbindungen zweier unterschiedlicher Monomermoleküle
- diese bilden dann Molekülketten
- **Keine Abspaltprodukte** (Unterschied zur Polykondensation)

**Wichtigstes Beispiel:**
- Polyurethan (PU): Schaumstoffe, Lacke, Elastomere

---

## Kristallinität bei Polymeren

**Teilkristallin:**
- Geordnete (kristalline) und ungeordnete (amorphe) Bereiche
- Kristallinität: 30-80%
- Beispiele: PE, PP, PA

**Amorph:**
- Keine Ordnung
- Typisch für verzweigte und vernetzte Polymere
- Beispiele: PS, PMMA, Epoxid

![bg right fit](https://cdn1.slideserve.com/3117708/slide1-l.jpg)

---

**Einfluss auf Eigenschaften:**
- Höhere Kristallinität → höhere Festigkeit, Steifigkeit
- Niedrigere Kristallinität → bessere Transparenz, Flexibilität

---

## Glasig-amorphe Strukturen

- Gläser sind ein nichtmetallisch-anorganisches, vorzugsweise silikatisches Schmelzprodukt
- **nichtkristallinen, also amorphen Zustand**
- bei Glas wird die Schmelze zunächst unterkühlt und dann unterhalb der Transformationstemperatur Tg „eingefroren"
![bg right fit](../../assets/Figures/amorph.png)

---

**Glasübergangstemperatur Tg:**
- Unterhalb: spröde, hart
- Oberhalb: geringe Härte, verformbar
![bg right fit](../../assets/Figures/amorph.png)

---

## Glasbildung

**Bedingungen für Glasbildung:**
1. Schnelle Abkühlung (Unterkühlung)
2. Hohe Viskosität der Schmelze
3. Komplexe Molekülstrukturen

**Technische Gläser:**
- Kalk-Natron-Glas (Fenster)
- Borosilikatglas (Laborglas)
- Quarzglas (Optik)
- Metallische Gläser (amorphe Metalle)

---

**Eigenschaften:**
- Isotrop
- Transparent (oft)
- Spröde bei Raumtemperatur

![bg right fit 60%](https://upload.wikimedia.org/wikipedia/commons/4/4b/Silica.svg)

---

## Metallische Gläser

**Herstellung:**
- Extrem schnelle Abkühlung (10⁶ K/s)
- Verhindert Kristallisation

**Eigenschaften:**
- Sehr hohe Festigkeit
- Keine Versetzungen
- Korrosionsbeständig
- Weichmagnetisch


---

# Realstruktur von Kristallen

---

## Gitterbaudefekte

-	**Nulldimensionale Defekte** (Punktdefekte): Leerstellen, Zwischengitteratom, Zwischengitter-Fremdatome, Substitutions-Fremdatom
-	**Eindimensionale Defekte** (Liniendefekte): Versetzungen
-	**Zweidimensionale Defekte** (Flächendefekte): Stapelfehler, Korngrenzen, Subkorngrenzen, Phasengrenzen
-	**Dreidimensionale Defekte**: Poren, Einschlüsse, Risse

---


## Nulldimensionale Defekte

![bg right 50%](../../assets/Figures/ideales_gitter.png)

**Arten:**
- Leerstellen (Vakanz)
- Zwischengitteratome (Interstitial)
- Substitutions-Fremdatom
- Zwischengitter-Fremdatom
- Frenkel-Defekt (Leerstelle + Zwischengitteratom)
- Schottky-Defekt (Leerstellen-Paar)


---

## Leerstellen

**Auswirkungen:**
- Diffusion ermöglichen
- Festigkeit reduzieren
- Leerstellenwanderung

---

## Fremdatome

**Nutzen:**
-	[Dotierung](https://de.wikipedia.org/wiki/Dotierung) im Halbleiter
    - gezielte Manipulation der elektrischen Leitfähigkeit durch Einbringung zusätzlicher Atome


![bg right 40%](https://upload.wikimedia.org/wikipedia/commons/2/22/Schema_-_n-dotiertes_Silicium.svg)


![bg vertical 40%](https://upload.wikimedia.org/wikipedia/commons/0/0d/Schema_-_p-dotiertes_Silicium.svg)

---

- Zwischengitter und Substitutionsfremdatom
    - Erhöhung der Festigkeit durch natürlichen "Rissstopp" oder lokal einfacheren Versatz und lokale Reduktion der Spannungen
    - Größe und chemische Ähnlichkeit definiert Substitution oder Zwischengitter

**Mischkristallverfestigung:**
- Atomgrößenunterschied erzeugt Gitterverzerrungen
- Behinderung der Versetzungsbewegung
- Festigkeitssteigerung proportional zu Wurzel der Konzentration

---

## Versetzungen

[Versetzungen](https://de.wikipedia.org/wiki/Versetzung_(Materialwissenschaft)) enstehen
- beim Kristallwachstum
- aufgrund von Eigenspannungen
- durch plastische Verformungen

![bg right 80%](../../assets/Figures/versetzung.png)
![bg 105%](https://upload.wikimedia.org/wikipedia/commons/7/77/Versetzung_im_2D-Kristall.svg)

**Versetzungsdichte:**
- Geglühter Kristall: 10⁶ - 10⁸ cm⁻²
- Verformter Kristall: 10¹⁰ - 10¹² cm⁻²

---


**Stufenversetzung**
- Extra-Halbebene im Kristall
- Energie: $E \approx \frac{3}{4} G b^2$
- Burgersvektor ⊥ Versetzungslinie

![bg right 60%](https://upload.wikimedia.org/wikipedia/commons/9/99/Dislocation_edge_d2.svg)

**Schraubenversetzungen**
- Spiralförmige Gitterverzerrung
- Energie: $E \approx \frac{1}{2} G b^2$
- Burgersvektor ∥ Versetzungslinie

![bg vertical 60%](https://upload.wikimedia.org/wikipedia/commons/5/52/Dislocation_screw_e.svg)

---


## Versetzungsbewegung

**Gleitbewegung:**
- Versetzung bewegt sich in Gleitebene
- Niedrige erforderliche Schubspannung
- Hauptmechanismus der plastischen Verformung

**Klettern (Climb):**
- Versetzung verlässt Gleitebene
- Erfordert Diffusion von Leerstellen
- Nur bei hohen Temperaturen
- Wichtig beim Kriechen

---

**Quergleiten (Cross-slip):**
- Schraubenversetzung wechselt Gleitebene
- Ermöglicht dreidimensionale Verformung

---

## Versetzungswechselwirkungen

**Versetzungsaufstau:**
- Versetzungen stauen sich vor Hindernissen
- Spannungskonzentration
- Kann zu Rissbildung führen

**Versetzungsverflechtung:**
- Versetzungen blockieren sich gegenseitig
- Verfestigungsmechanismus
- "Wälder" von Versetzungen

---

**Versetzungsreaktionen:**
- Zwei Versetzungen können verschmelzen
- Neue Versetzung mit anderem Burgersvektor
- Frank-Read-Quelle: Versetzungsmultiplikation

---

# [Defektübersicht](https://cwillberg.github.io/Werkstofftechnik/dev/Skript/svw/gitterbaudefekte/)


---

## Zweidimensionale Fehlstellen - Korngrenzen
- Korngrenzen
- Phasengrenzen
- Subkorngrenzen

![bg right fit](https://www.struers.com/-/media/Struers-media-library/Knowledge/Materials/Grain-structures/FIg-0A-974x732-px.jpg?lm=20191009T054854Z&h=732&w=974&hash=4504C0AA9A9B6DEB6BDF91CC93EDF46ED9AADF75)

[Skript](https://cwillberg.github.io/Werkstofftechnik/dev/Skript/svw/gitterbaudefekte/)


---


**Korngrenzen:**
- Großwinkelkorngrenzen (θ > 15°)
- Kleinwinkelkorngrenzen (θ < 15°)
- Spezielle Korngrenzen (Zwillingsgrenzen)

**Phasengrenzen:**
- Kohärente Grenzen (epitaktisch)
- Semi-kohärente Grenzen (mit Versetzungen)
- Inkohärente Grenzen (ungeordnet)

**Subkorngrenzen:**
- Anordnung von Versetzungen
- Entstehen bei Erholung


---

## Korngrenzeneigenschaften

**Strukturelle Merkmale:**
- Höhere Energie als Kristallinneres
- Reduzierte Atomdichte
- Erhöhte chemische Aktivität

**Einfluss auf Eigenschaften:**
- Diffusion entlang Korngrenzen schneller
- Bevorzugte Korrosionsangriffsstellen
- Behinderung der Versetzungsbewegung (Hall-Petch)
- Ausgangspunkt für Rekristallisation

---

## Große Körner (grobes Gefüge)


- **Niedrigere Festigkeit** 
  - Wenige Korngrenzen als Versetzungsbarrieren
  - Lange freie Weglängen für Versetzungen
  
- **Höhere Duktilität** 
  - Mehr Raum für Versetzungsbewegung
  - Bessere Verformbarkeit

---

### Hochtemperaturverhalten

- **Besseres Kriechverhalten** 
  - Weniger Korngrenzendiffusion
  - Stabiler bei erhöhten Temperaturen

### Anwendungen

- Turbinenschaufeln (Hochtemperatur)
- Wenn Duktilität wichtiger als Festigkeit
- Einkristalle für spezielle Anwendungen

---

## Kleine Körner (feines Gefüge)

- **Höhere Festigkeit** 
  - Viele Korngrenzen = viele Barrieren

- **Höhere Härte** 
  - Widerstand gegen lokale Verformung

- **Gute Zähigkeit** 
  - Rissbremsung an Korngrenzen

---

### Verformungsverhalten

- **Homogenere Verformung**
  - Viele kleine Bereiche aktiv
  
- **Leicht reduzierte Duktilität** 
  - Aber oft akzeptabel

### Anwendungen

- Hochfeste Stähle (Automobilbau)
- Strukturbauteile
- Überall wo Festigkeit + Zähigkeit gefragt ist

---


## Plastizität

Gut oder Schlecht

![bg right 70%](../../assets/Figures/fragezeichen.png)



---

## Beispiele

**Hohe Plastizität**:

- Knete
- feuchter Ton
- Metalle und Metalllegierungen mit geeignetem Atomgitter:
  - glühender Stahl beim Schmieden
  - Kaltumformung von Blechen 

**Geringe Plastizität**:
  - Gummi
  - Keramik
  - Faserkunstoffverbunde (Epoxid-Glasfaser oder Epoxid-Kohlefaser)
   
---


**Vorteile der Plastizität:**
- Umformbarkeit (Fertigung)
- Energieabsorption (Crash)
- Zähigkeit (keine spontane Rissausbreitung)
- Spannungsabbau

**Nachteile der Plastizität:**
- Dimensionsänderung
- Kriechverformung
- Bauteilversagen bei Überlast
- Ermüdung

---

## Plastizität - Einkristall

Die plastische Verformung eines Kristalls vollzieht sich  im Wesentlichen durch Abgleiten von Atomschichten entlang bestimmter kristallographischer Ebenen und Richtungen unter Einwirken von Schubspannungen.

- Gleitsystem besteht aus Gleitebene und Gleitrichtung
- kritische Schubspannung ($\tau_{Kr}\approx G/10$ - Abschätzung oder theoretische Schubfestigkeit)
- Realtität um Faktor ~100 niedriger durch Versetzungen
---

## Bild

![](../../assets/Figures/Beispiel_plast.bmp)
  
---

## Plastische Verformung des polykristallinen Werkstoffs

- Mikro- und Makroplastizität
  - Plastische Verformung beginnt bei "ungünstigen" Orientierungen
- Korngrenzen
  - Barriere für Versetzungsbewegung
  - bei hohen Temperaturen können Korngrenzen gleiten (Kriechen)
  - gezielte Fertigung kann durch Korngrenzen Zähigkeit erhöhen
- Heterogenität
  - Mehrphasigkeit
  - inhomogene Verteilung der Spannungen und Verformungen
- Anisotropie

---

## Polykristall Plastizität
[Beispiel aus einer Simulation](https://www.youtube.com/watch?v=mWanREXKLO4)


---

## Streckgrenze

![bg right 90%](https://upload.wikimedia.org/wikipedia/commons/6/64/Spgs-Dehnungs-Kurve_Dehngrenze.svg)


**Charakteristische Punkte:**
- $R_m$ - Zugfestigkeit (Maximum)
- $R_e$ - Streckgrenze (Elastizitätsgrenze bei linearem Verlauf)
- $R_{p0,2}$ - Dehngrenze (0.2% bleibende Dehnung)
- $A$ - Bruchdehnung (in %)
- $Z$ - Brucheinschnürung (in %)


[Beispielvideo](https://youtu.be/E80yUNniESU?si=pqGRAWamxFQedWqw&t=95)

---


## Streckgrenze und Dehngrenze

**Streckgrenze Re:**
- Bei Werkstoffen mit ausgeprägter Streckgrenze
- Charakteristisch für niedrig legierten Stahl
- Markiert Übergang elastisch → plastisch

**Dehngrenze Rp0.2:**
- Ersatzstreckgrenze bei Werkstoffen ohne ausgeprägte Streckgrenze
- Belastung bis 0.2% bleibende Dehnung, dann Entlastung
- Standard für Aluminiumlegierungen, hochlegierte Stähle

[Datenblatt Stahl](https://www.stauberstahl.com/fileadmin/Downloads/werkstoffe/Werkstoff-1.2842-Datenblatt.pdf)


---

## Streckgrenzenphänomen

![bg right 90%](https://upload.wikimedia.org/wikipedia/commons/6/6e/Spgs-Dehnungs-Kurve_Streckgrenze.svg)

**Obere und untere Streckgrenze:**
- $R_{eH}$ - obere Streckgrenze (Maximum)
- $R_{eL}$ - untere Streckgrenze (Plateau)

**Lüdersbereich:**
- Gezackter Bereich nach Streckgrenze
- Lüdersbänder wandern durch Probe
- Ausscheidungen blockieren Versetzungen
- Nach Losreißen: Versetzungen bewegen sich frei

---


## Plastizität - Umformen

**Massivumformung:**
- Schmieden, Pressen, Walzen, [Tiefziehen Prinzip](https://www.youtube.com/watch?v=Zbfld_851z0)
- Große Formänderungen
- Kornverfeinerung

**Blechumformung:**
- Biegen, Streckziehen, [Tiefziehen](https://www.youtube.com/watch?v=rHfepOqPVHI)
- Begrenzte Formänderung
- Anisotropie wichtig


---

## Kriechen
- Zeitabhängige Verformung bei konstanter Belastung
![bg right fit](https://leichtbau.dlr.de/wp-content/uploads/2022/03/boom_blank_be.png)

- Beispiel [entfalltbare Raumfahrtstrukturen](https://youtu.be/vMMc7-VUUtM?si=5uYx40b4eWGl7j0G&t=77)

---

- findet bei Metallen oberhalb einer Übergangstemperatur statt ($~0.3-0.4 \cdot T_S$)

- auch bei geringen mechanischen Spannungen unterhalb der Streckgrenze $R_e$ findet eine irreversible plastische Verformung, die langsam, aber stetig voranschreitet statt 

![bg right 80%](https://upload.wikimedia.org/wikipedia/commons/2/26/Kriechen-Werkstoffvorgaenge.jpg)


---

- temperatur-, spannungs-, zeit- und werkstoffabhängig

- **Ursache**: Versetzungsbewegungen, Leerstellendiffusion, Korngrenzengleiten, Korngrenzendiffusion

![bg right 80%](https://upload.wikimedia.org/wikipedia/commons/2/26/Kriechen-Werkstoffvorgaenge.jpg)


---

1. **Primärkriechen:**
- Abnehmende Kriechrate
- Verfestigung dominiert
   
2. **Sekundärkriechen:**
- Konstante Kriechrate (stationär)
- Gleichgewicht: Verfestigung - Erholung
   
3. **Tertiärkriechen:**
- Zunehmende Kriechrate
- Schädigung (Poren, Risse)
- Führt zum Bruch

![bg right 80%](https://upload.wikimedia.org/wikipedia/commons/2/26/Kriechen-Werkstoffvorgaenge.jpg)

---

## Kriechen in Kunststoffen
- bestehen aus Molekülketten 
- diese gleiten bzw. entknäueln sich diese unter äußerer 
- Sekundärbindungne zwischen den Makromolekülen werden neu gebildet und Deformation bleibt erhalten

---


## Zusammenfassung

**Kernpunkte:**
1. Kristallstrukturen bestimmen grundlegende Eigenschaften
2. Realstrukturen enthalten immer Defekte
3. Defekte ermöglichen plastische Verformung
4. Versetzungen sind Träger der Plastizität
5. Korngröße beeinflusst Festigkeit (Hall-Petch)
6. Temperatur aktiviert zusätzliche Mechanismen (Kriechen)
7. Struktur-Eigenschafts-Beziehungen sind fundamental
