Repository: CWillberg/Lectures

## Vorlesung für Werkstofftechnik
Prof. Dr.-Ing. Christian Willberg\
Professur für Werkstofftechnik\
Hochschule Magdeburg-Stendal\
University of applied sciences\
Breitscheidstraße 2 - Haus 10, Raum 2.13\
D-39114 Magdeburg, Germany\
www.h2.de

Um einen Foliensatz in pdf umzuwandeln, nutze folgenden Befehl in WSL.

```
marp mti_ft_02/index.md --pdf --allow-local-file
s --browser chrome -o mti_ft_02.pdf
```

[PeriLab - Peridynamics Research](https://github.com/PeriHub/PeriLab.jl)

File: Werkstofftechnik_1/wst_mb_06/index.md
---
marp: true

theme: h2
header: 'Eisen-Kohlenstoff-Diagramm'
footer: ''

title: Eisen-Kohlenstoff Diagramm
author: Christian Willberg
---




<style>
.container{
  display: flex;
  }
.col{
  flex: 1;
  }
</style>

<style scoped>
.column-container {
    display: flex;
    flex-direction: row;
}

.column {
    flex: 1;
    padding: 0 20px; /* Platzierung der Spalten */
}

.centered-image {
    display: block;
    margin: 0 auto;
}
</style>

<style>
footer {
    font-size: 14px; /* Ändere die Schriftgröße des Footers */
    color: #888; /* Ändere die Farbe des Footers */
    text-align: right; /* Ändere die Ausrichtung des Footers */
}
img[alt="ORCID"] {
    height: 15px !important;
    width: auto !important;
    vertical-align: top !important;
    display: inline !important;
    margin: 0 !important;
}
</style>


## Vorlesung Werkstofftechnik - Phasen- und Gefüge im System-Eisen-Kohlenstoff
Prof. Dr.-Ing.  Christian Willberg [![ORCID](../../assets/styles/ORCIDiD_iconvector.png)](https://orcid.org/0000-0003-2433-9183)

![bg right](https://wiki.arnold-horsch.de/images/6/6e/EKD-1.jpg)

Kontakt: christian.willberg@h2.de




---

<!--paginate: true-->

<div style="position: absolute; top: 200px; left: 850px;"> 
<img src="https://quickchart.io/qr?text=https://cwillberg.github.io/Lectures/Werkstofftechnik_1/wst_mb_06/&light=0000&size=300&centerImageUrl=https://raw.githubusercontent.com/CWillberg/Lectures/main/assets/QR/h2.png"
     style="height:380px;width:auto;vertical-align:top;background-color:transparent;">
</div>

---

# Lernziele

Nach dieser Vorlesung können Sie:
- das Eisen-Kohlenstoff-Diagramm lesen und interpretieren
- Phasen und Gefügebestandteile identifizieren
- Abkühlungsvorgänge im EKD nachvollziehen
- Eigenschaften von Stahl und Gusseisen erklären
- einfache Wärmebehandlungen verstehen
- Werkstoffauswahl für technische Anwendungen begründen

---

# Realdiagramme

---

## Realdiagramme
- die bisherigen Digramme waren Idealdigramme und treten so nicht wirklich auf
- Eisen-Kohlenstoff-Diagramm (EKD) ist das wichtigste Realdiagramm
- Grundmetall ist Eisen -> Stahl oder Eisenguss
- das EKD setzt sich aus den Idealdiagrammen - dem peritektischen, eutektischen und eutektoiden Teildiagramm - zusammen

---

## Wichtige Begriffe

**Eutektikum**: Zweistoffgemisch mit niedrigstem Schmelzpunkt
- gleichzeitige Erstarrung beider Komponenten aus der Schmelze

**Eutektoid**: analog zum Eutektikum, aber Umwandlung im festen Zustand
- gleichzeitiger Zerfall eines Mischkristalls in zwei neue Phasen

**Peritektikum**: Reaktion zwischen fester Phase und Schmelze
- bildet eine neue feste Phase

---

# Eisen-Kohlenstoffdiagramm (EKD)

- wichtigstes ZSD
- Eisen ist der wichtigste Werkstoff im Maschinenbau. 

Gründe sind die Eigenschaften von Stahl und Gußeisen
- geringe Kosten
- hohe Festigkeit und elastische Steifigkeit
- Vielzahl von möglichen Legierungen
- Verfügbarkeit
- Gießbarkeit, Schweißbarkeit, etc.

[Erklärvideo für das Eisen Kohlenstoff Diagramm](https://www.youtube.com/watch?v=oJqvnKhnsg0&t=1s)



---


- Man kann je nach Erscheinungsform des Kohlenstoffs zwischen dem stabilen System Fe-C, in dem Kohlenstoff als Graphit, und dem metastabilen System Fe-Fe$_3$C, in dem Kohlenstoff gebunden als Fe$_3$C (intermediäre Phase Zementit) vorliegt, unterscheiden

---

![bg 70%](../../assets/Figures/Eisen_Kohlenstoff_Diagramm_Deutsch.svg)

---

## Übersicht: Wichtige Bereiche im EKD

| Bereich | C-Gehalt | Werkstoff | Bedeutung |
|---------|----------|-----------|-----------|
| < 0.02% | sehr gering | reines Eisen | technisch selten |
| 0.02-2.06% | niedrig-mittel | **Stahl** | **wichtigster Bereich** |
| 2.06-6.67% | hoch | **Gusseisen** | Gussteile |

**Merke**: Die 2.06%-Grenze ist die **maximale C-Löslichkeit im Austenit** (Punkt E)

---

## Wichtige Gleichgewichtslinien

ABCD 	Liquiduslinie			
AHJECF 	Soliduslinie			
ECF 		Eutektikale			
PSK 		Eutektoide			
ES, PQ		Sättigungslinien				MOSK		Curie-Linie
QPSECD 	Bildung/Auflösung Fe$_3$C	
![bg right fit](../../assets/Figures/Eisen_Kohlenstoff_Diagramm_Deutsch.svg)

---

## Punkte im Zustandsdiagramm
S - eutektoider Punkt
C - eutektischer Punkt
G -	$\alpha$ / $\gamma$ - Umwandlungspunkt des reinen Eisens
E -	Punkt max. C-Löslichkeit im $\alpha$ - MK
P - Punkt max. C-Löslichkeit im $\gamma$ - MK
u. a. m. (vgl. Fe-Fe$_3$C - Diagramm)

![bg right fit](../../assets/Figures/Eisen_Kohlenstoff_Diagramm_Deutsch.svg)

---

## Kritische Punkte - Merkhilfe

**A1-Linie (723°C)**: Eutektoide - Perlitbildung
**A3-Linie (GOS)**: Ferrit/Austenit-Umwandlung
**Acm-Linie (ES)**: Zementitausscheidung


- A1 = konstante Temperatur (eutektoid)
- A3 = steigt mit sinkendem C-Gehalt
- Acm = steigt mit steigendem C-Gehalt

![bg right fit](../../assets/Figures/Eisen_Kohlenstoff_Diagramm_Deutsch.svg)

---

# Phasen- und Gefüge im System-Eisen-Kohlenstoff
# Mischkristalle

---


![bg fit](https://www.tec-science.com/wp-content/uploads/2021/02/de-legierungstypen-einteilung-loeslich-unloeslich.jpg)

![bg  fit](../../assets/Figures/Eisen_Kohlenstoff_Diagramm_Deutsch.svg)

---

![bg fit](https://www.tec-science.com/wp-content/uploads/2021/02/de-legierungstypen-einteilung-loeslich-unloeslich.jpg)

![bg  fit](../../assets/Figures/EKD_farbe.png)


---


## $\delta$-Mischkristall (krz)
 - $\delta$-Ferrit ist nur oberhalb von 1392°C stabil  
 - technisch von untergeordneter Bedeutung
 - Max. C-Löslichkeit: 0.12 %

![bg right fit](../../assets/Figures/EKD_farbe.png)

---

## $\gamma$-Mischkristall (kfz)

- Gefügebezeichnung Austenit
- scheidet sich oberhalb der G-S-E-Linie  aus; 
  - durch Legierungszusätze (Ni, Mn) und Abschrecken auch bei Raumtemperatur beständig (austenitische Stähle)

![bg right fit](../../assets/Figures/EKD_farbe.png)

---

- unmagnetisch, zäh und durch Kaltverfestigung härtbar (Mangan-, Nickel-, Chrom-Nickel-Stähle)
- hohe Warmfestigkeit, gute Korrosions- und Zunderbeständigkeit
- Max. C-Löslichkeit: 2.06 %

![bg right fit](../../assets/Figures/EKD_farbe.png)

---
## Austenit

- bezeichnet die kubisch-flächenzentrierte Modifikation (Phase) des reinen Eisens und seiner Mischkristalle
- eine hohe Löslichkeit von Kohlenstoffatomen 

![bg right fit](../../assets/Figures/EKD_farbe.png)

---

## Eigenschaften von Austenit

**Mechanisch**:
- Zugfestigkeit: ca. 500-700 MPa
- Härte: ca. 150-200 HB
- sehr zäh und duktil

**Kristallographisch**:
- kubisch-flächenzentriert (kfz)
- größere Zwischengitterplätze → hohe C-Löslichkeit (bis 2.06%)

**Wichtig**: Austenit ist die Ausgangsphase für viele Wärmebehandlungen!

![bg right fit](../../assets/Figures/EKD_farbe.png)

---


## $\alpha$-Mischkristall (krz)
- Gefügebezeichnung Ferrit ($\alpha$-Ferrit)
- rein ferritisches Gefüge besitzt geringe Härte/Festigkeit, aber hohe Duktilität (Zähigkeit)
- Max. C-Löslichkeit: nur 0,02 % 
![bg right 70%](https://upload.wikimedia.org/wikipedia/commons/b/be/Ductility.svg)

---

## Eigenschaften von Ferrit

**Mechanisch**:
- Zugfestigkeit: ca. 300 MPa
- Härte: ca. 80 HB
- Bruchdehnung: ca. 40%

**Kristallographisch**:
- kubisch-raumzentriert (krz)
- Gitterparameter: a = 2.866 Å
- sehr kleine Zwischengitterplätze → geringe C-Löslichkeit

![bg right 70%](https://upload.wikimedia.org/wikipedia/commons/b/be/Ductility.svg)

---

## Härte / Festigkeit

Festigkeit 
- Maß der maximalen Beanspruchbarkeit bis Versagen
- Kraft pro Querschnittsfläche

Härte 
- mechanischer Widerstand gegen mechanisches Eindringung eines anderen Körpers 
- Maß für die Verschleißbeständigkeit


---

## Vergleich der Gitterstrukturen

| Eigenschaft | Ferrit (krz) | Austenit (kfz) |
|-------------|--------------|----------------|
| Temperaturbereich | < 911°C | 911-1392°C |
| C-Löslichkeit | 0.02% | 2.06% |
| Packungsdichte | 68% | 74% |
| Magnetismus | ferromagnetisch | paramagnetisch |
| Duktilität | mittel | hoch |

---

## Intermediäre Phase
Zementit (Eisencarbid Fe$_3$C); 6.67 Masse-% C-Gehalt


![bg right fit](../../assets/Figures/Eisen_Kohlenstoff_Diagramm_Deutsch.svg)

---

## Metastabile Systeme

- meta-stabil ist Fe$_3$C
- Stabil ist Graphit


![](../../assets/Figures/meta-stabil.png)

![bg right 70%](https://upload.wikimedia.org/wikipedia/commons/5/54/GraphitGitter4.png)

---

## Warum ist Fe₃C metastabil?

**Thermodynamisch**:
- Graphit hat niedrigere freie Enthalpie → stabiler
- Fe₃C kann in Graphit zerfallen (bei hohen Temperaturen oder langer Zeit)

**Praktisch**:
- Zerfallsgeschwindigkeit sehr langsam bei normalen Bedingungen
- Silizium beschleunigt Graphitbildung → Gusseisen
- Schnelle Abkühlung "friert" Fe₃C ein → Stahl

---

- Primärzementit:	
primäre Kristallisation aus der Schmelze (Linie CD)

- Sekundärzementit: 
Ausscheidung aus dem Austenit (Linie ES)

- Tertiärzementit:	
Ausscheidung aus dem Ferrit (Linie PQ)


![bg right fit](../../assets/Figures/Eisen_Kohlenstoff_Diagramm_Deutsch.svg)

---

## Kristallstruktur

![bg right 80%](../../assets/Figures/Zementit.png)

- orthorhombischen Elementarzelle 
  -  zwölf Eisen- und vier Kohlenstoffatome
  - die Kohlenstoffatome sind relativ unregelmäßig von acht Eisenatomen umgeben

---

- Zementit ist hart und spröde
- überwiegende Zahl der technischen Eisen-Kohlenstoff-Legierungen erstarrt unter Bildung von Zementit

![bg right 80%](../../assets/Figures/Zementit.png)

---

## Eigenschaften von Zementit

**Mechanisch**:
- Härte: ca. 800 HV
- sehr spröde (keine plastische Verformung)
- hoher Verschleißwiderstand

**Chemisch**:
- Formel: Fe₃C (6.67% C)
- hohe chemische Stabilität
- orthorhombisches Kristallgitter

**Bedeutung**: Zementit bestimmt maßgeblich die Härte von Stählen!

![bg right 80%](../../assets/Figures/Zementit.png)

---

![bg 60%](https://upload.wikimedia.org/wikipedia/commons/a/ac/Primaerzementit.jpg)

---

# Phasengemische/Gemische von Mischkristallen

---

## Perlit 
- Gefüge aus Zementit und Ferrit (= Phasengemisch)
- entsteht durch den "eutektoiden" Zerfall des Austenits ($\gamma$-Mischkristall) mit 0.8% C bei 723°C
- eutektoider Punkt S: hier liegen 100% Perlit vor
- relativ hohe Härte, relativ hohe Festigkeit, schlechte Umformbarkeit, geringe Zähigkeit

![bg right fit](https://upload.wikimedia.org/wikipedia/de/c/c8/Perlit.png)

---
![bg fit](https://www.tec-science.com/wp-content/uploads/2021/02/de-eisen-kohlenstoff-diagramm-anteile-vollstaendig.jpg)

---

- lamellenartiger Aufbau (Schichten von $\alpha$-Mk und Fe$_3$C-Kristallen) .
- häufig spricht man von einer "Perlitstufe", die - gemessen am Lamellenabstand - in Perlit, fein-streifigen  und feinststreifigen Perlit unterteilt wird. 


![bg right](../../assets/Figures/perilitisches_gefuege.png)

---

## Perlitbildung im Detail

**Eutektoide Reaktion bei 723°C**:
$$\gamma_{0.8\%C} \rightarrow \alpha_{0.02\%C} + Fe_3C_{6.67\%C}$$

**Mengenverhältnis** (Hebelgesetz):
- ca. 88% Ferrit
- ca. 12% Zementit

**Lamellenabstand** bestimmt Eigenschaften:
- grober Perlit: weicher, zäher
- feiner Perlit: härter, fester

![bg right](../../assets/Figures/perilitisches_gefuege.png)

---

## Eigenschaften von Perlit

**Mechanisch**:
- Zugfestigkeit: ca. 800 MPa
- Härte: ca. 200-250 HB
- mäßige Duktilität

**Gefüge**:
- Lamellenabstand: 0.1-1 µm
- Lamellen alternierend: Ferrit/Zementit
- "Perlit" wegen perlmuttartigem Aussehen unter Mikroskop

**Anwendung**: Schienen, Räder, hochfeste Bauteile

---

## Ledeburit

- Gefüge aus Austenit und Zementit bzw. „zerfallenem" Austenit und Zementit (= Phasengemisch), Kohlenstoffgehalt 4,3 %, Schmelztemperatur 1147°C 
- Eutektischer Punkt C: hier liegen 100% Ledeburit vor
- Unterscheidung zwischen Ledeburit I (dicht unterhalb 1.147 °C)
  -  um ein Gefüge aus Austenit und Zementit handelt

---

- Ledeburit II (Raumtemperatur)
  - aus Zementit I mit ankristallisiertem Sekundärzementit (aus dem Austenit bei sinkender Temperatur ausgeschieden) und (bei langsamer Abkühlung) aus Perlit
  -  Der Perlit entsteht durch den eutektoiden Zerfall des Austenits aus dem Ledeburit I bei 723 °C. 

---

![bg fit](https://www.tec-science.com/wp-content/uploads/2021/02/de-eisen-kohlenstoff-diagramm-anteile-vollstaendig.jpg)

---



- bei schnellerer Abkühlung kann anstelle des Perlit auch Bainit bzw. bei sehr schneller Abkühlung Martensit vorliegen. 
- Ledeburit ist schlecht umformbar, hat sehr geringe Duktilität. 
 - bei Raumtemperatur  feines Gemenge von Fe$_3$C-Kristalliten und Perlitbereichen im Auflichtmikroskop als charakteristische Pantherfellstruktur sichtbar.

![bg right](../../assets/Figures/ledeburit_gefuege.png)

---

## Ledeburit im Detail

**Eutektische Reaktion bei 1147°C**:
$$Schmelze_{4.3\%C} \rightarrow \gamma_{2.06\%C} + Fe_3C_{6.67\%C}$$

**Eigenschaften**:
- sehr hart (>400 HB)
- extrem spröde
- nicht schmiedbar

**Vorkommen**: 
- Gusseisen mit weißer Erstarrung
- Hartguss

![bg right](../../assets/Figures/ledeburit_gefuege.png)

---

## Übersicht Gefügebestandteile

| Gefüge | Zusammensetzung | Härte [HB] | Entstehung |
|--------|----------------|------------|------------|
| Ferrit | α-MK | ~80 | Primär/aus γ |
| Austenit | γ-MK | ~200 | bei hoher T |
| Zementit | Fe₃C | ~800 | Primär/Sekundär/Tertiär |
| Perlit | α + Fe₃C | ~250 | eutektoid, 723°C |
| Ledeburit | γ/α + Fe₃C | >400 | eutektisch, 1147°C |

---

# Phasen- und Gefüge im Ungleichgewichtszustand

- Gleichgewichtszustände sind durch Diffusionsvorgänge dominiert
- bei schnelleren Temperaturänderungen wird die Kohlenstoffdiffusion, die zur Entmischung des Austenits erforderlich ist, behindert 
- Dadurch entstehen auch neuartige Gefügebestandteile, die nicht mehr dem Gleichgewichtszustand entsprechen
- führt zu "zwangsgelöstem" Kohlenstoff

## Tauchen nicht im Phasendiagramm auf!

---

## Warum Ungleichgewichtsgefüge?

**Problem**: Diffusion benötigt Zeit
- Bei schneller Abkühlung keine Zeit für C-Diffusion
- Austenit kann nicht in Ferrit + Zementit zerfallen
- Kohlenstoff wird "zwangsgelöst"

**Resultat**: Neue Gefügebestandteile
- Martensit (sehr schnelle Abkühlung)
- Bainit (mittlere Abkühlgeschwindigkeit)
- Zwischenstufe (zwischen Bainit und Perlit)

---

## Martensit
- raumzentriertes Gitter tetragonal verzerrt („verspanntes Ferritgitter")
- meist feinnadeliges, sehr hartes und sprödes Gefüge
- der im krz-Gitter des $\alpha$-Fe zwangsgelöste Kohlenstoff verzerrt das Gitter und weitet es tetragonal auf („diffusionsloses Umklappen"). 

![bg right 80%](https://upload.wikimedia.org/wikipedia/commons/f/fa/Steel_035_water_quenched.png)

---


- wird bei sehr schneller Abkühlung gebildet
- Kohlenstoffatome haben keine Zeit für Diffusion und können keine Fe$_3$C bilden

![bg right 80%](https://upload.wikimedia.org/wikipedia/commons/5/54/Bain%27sches_Modell_der_marten-sitischen_Umwandlung.gif)


---

![bg right 80%](https://upload.wikimedia.org/wikipedia/commons/2/20/Martensit_-_Oberfl%C3%A4chenreliefbildung.gif)

[Formgedächtnislegierungen](https://www.youtube.com/watch?v=1goaBtgZqDY)

---

## Martensitbildung im Detail

**Mechanismus**:
- diffusionslose Umwandlung (< 1 ms)
- koordinierte Gitterverzerrung
- beginnt bei Ms-Temperatur (martensite start)
- endet bei Mf-Temperatur (martensite finish)

**Ms-Temperatur sinkt mit C-Gehalt**:
- 0.2% C: Ms ≈ 450°C
- 0.8% C: Ms ≈ 200°C
- 1.4% C: Ms ≈ 50°C

**Kritische Abkühlgeschwindigkeit**: mindestens 200-300 K/s

---

## Eigenschaften von Martensit

**Mechanisch**:
- Härte: 600-900 HV (abhängig von C-Gehalt)
- sehr spröde (Bruchdehnung < 2%)
- höchste Festigkeit aller Stahlgefüge

**Struktur**:
- nadelförmig oder lattenförmig
- tetragonal verzerrtes krz-Gitter
- c/a-Verhältnis steigt mit C-Gehalt

**Problem**: zu hart und spröde für die meisten Anwendungen
→ Anlassen erforderlich!

---

## Bainit  

- anders als bei der Bildung von Martensit sind hier Umklappvorgänge im Kristallgitter und Diffusionsvorgänge gekoppelt
-  bildet sich im Temperaturbereich zwischen der Perlit- und der Martensitstufe bei Abkühlungsgeschwindigkeiten (für Martensitbildung zu niedrig; für die Perlitbildung zu hoch)


![bg right 80%](https://upload.wikimedia.org/wikipedia/commons/0/00/522OB80Si10_450.jpg)

---
 ## Bainit  

- reiner Bainit lässt sich nur durch isotherme Abkühlung, z.B. beim Warmbadhärten, erzielen. 
- Vorteilhaft, wo bei einer Vergütung durch Abschrecken und Anlassen eine Härterissgefahr besteht. 
- Es hat sehr gute Festigkeits- und Zähigkeitseigenschaften.

![bg right 80%](https://upload.wikimedia.org/wikipedia/commons/0/00/522OB80Si10_450.jpg)

---

## Bainit im Detail

**Unterscheidung**:
- Oberer Bainit (400-550°C): federförmig
- Unterer Bainit (250-400°C): nadelförmig

**Eigenschaften**:
- Härte: 300-600 HV
- gute Kombination aus Festigkeit und Zähigkeit
- besser als Perlit, zäher als Martensit


![bg right 80%](https://upload.wikimedia.org/wikipedia/commons/0/00/522OB80Si10_450.jpg)


---

## Vergleich der Ungleichgewichtsgefüge

| Gefüge | T-Bereich | Abkühlrate | Härte | Zähigkeit |
|--------|-----------|------------|-------|-----------|
| Perlit | >723°C | langsam | niedrig | mittel |
| Bainit | 250-550°C | mittel | mittel-hoch | gut |
| Martensit | <Ms | sehr schnell | sehr hoch | niedrig |

**Merke**: Schnellere Abkühlung → härteres, spröderes Gefüge

---

![bg fit](../../assets/Figures/Eisen_Kohlenstoff_Diagramm_Deutsch.svg)

---


# Eisen-Kohlenstoff-Legierungsbezeichnungen

| Kohlenstoffgehalt (Masse-%) | Bezeichnung               | Typ                                  |
|-----------------------------|---------------------------|--------------------------------------|
| 0.02 < C < 0.8              | (Kohlenstoff-) Stahl       | untereutektoide Stähle               |
| C = 0.8                     | (Kohlenstoff-) Stahl       | eutektoide Stähle                    |
| 0.8 < C < 2.06              | (Kohlenstoff-) Stahl       | übereutektoide Stähle                |
| 2.06 < C < 4.3              | Gusseisen                 | untereutektische Gusseisen           |
| C = 4.3                     | Gusseisen                 | eutektische Gusseisen                |
| 4.3 < C < 6.67              | Gusseisen                 | übereutektische Gusseisen            |

---

![bg fit](../../assets/Figures/Technische%20Werkstoffe%20des%20Systems%20Eisen-Eisencarbid_Seidel.png)

---


# Stahl

[Normen](https://moodle2.hs-magdeburg.de/moodle/mod/resource/view.php?id=332129)

- Mit zunehmendem C-Gehalt steigen die Festigkeit und Härtbarkeit des Stahles, wogegen seine Dehnung, Schmiedbarkeit, Schweißbarkeit und Bearbeitbarkeit (durch spanabhebende Werkzeuge) verringert werden
- Der Korrosionswiderstand gegenüber Wasser, Säuren und heißen Gasen wird durch den Kohlenstoff praktisch nicht beeinflusst. 
- Für Kohlenstoffgehalte unter 0.25 Masse-% sind Stähle gut schweißbar

---

## Stahlsorten - Übersicht

**Einteilung nach C-Gehalt**:
- Niedrig legiert: < 0.25% C (Baustähle)
- Mittel legiert: 0.25-0.6% C (Vergütungsstähle)
- Hoch legiert: > 0.6% C (Werkzeugstähle)

**Einteilung nach Legierungselementen**:
- unlegiert: nur Fe-C (< 5% Legierungselemente)
- niedrig legiert: 5-10%
- hoch legiert: > 10% (z.B. Edelstahl mit 18% Cr)

---

## Baustähle

**Eigenschaften**:
- C-Gehalt: 0.05-0.25%
- gute Schweißbarkeit
- gut umformbar
- mäßige Festigkeit

**Bezeichnung** (nach EN 10027):
- S235: Baustahl, Rm = 235 MPa
- S355: Baustahl, Rm = 355 MPa

**Anwendungen**: Stahlbau, Behälter, Rohre, Bleche

---

## Vergütungsstähle

**Eigenschaften**:
- C-Gehalt: 0.25-0.6%
- härtbar und vergütbar
- hohe Festigkeit + Zähigkeit

**Bezeichnung**:
- C45: 0.45% C, unlegiert
- 42CrMo4: 0.42% C, mit Cr und Mo

**Anwendungen**: 
- Maschinenbau: Wellen, Zahnräder
- Fahrzeugbau: Pleuel, Achsen

---

## Werkzeugstähle

**Eigenschaften**:
- C-Gehalt: 0.6-1.5%
- sehr hohe Härte
- hohe Verschleißfestigkeit
- oft legiert (Cr, W, V, Mo)

**Beispiele**:
- C100: 1.0% C (Feilen, Sägeblätter)
- X210Cr12: 2.1% C, 12% Cr (Schneidwerkzeuge)
- Schnellarbeitsstahl (HSS): mit W, Mo, V

**Anwendungen**: Schneidwerkzeuge, Formen, Stempel

---

## Korriosionsbeständige Stähle

**Definition**: Mindestens 10.5% Cr für Passivschicht

**Wichtige Typen**:
1. **Ferritisch**: 13-17% Cr, wenig C
   - magnetisch, nicht härtbar
   
2. **Austenitisch**: 18% Cr, 8% Ni (18/8)
   - nicht magnetisch, nicht härtbar
   - sehr korrosionsbeständig (X5CrNi18-10)

3. **Martensitisch**: 12-17% Cr, 0.1-0.6% C
   - härtbar, magnetisch

---

## Einfluss von Legierungselementen

| Element | Wirkung | Beispiel |
|---------|---------|----------|
| Cr | Härtbarkeit, Korrosionsschutz | Edelstahl |
| Ni | Zähigkeit, Austenit-Bildner | Edelstahl  |
| Mo | Warmfestigkeit, Härtbarkeit | Vergütungsstähle |
| W | Warmfestigkeit, Härte | Schnellarbeitsstahl |
| V | Kornfeinung, Härte | Werkzeugstähle |
| Mn | Härtbarkeit, Festigkeit | Verschleißstahl |
| Si | Festigkeit, Oxidationsschutz | Federstahl |

---

## Stahlbezeichnung nach DIN EN 10027

**Kurznamen-System**:

**Beispiel 1**: S235JR
- S = Baustahl (structural)
- 235 = Mindest-Streckgrenze in MPa
- JR = Kerbschlagarbeit bei 20°C

**Beispiel 2**: C45
- C = unlegierter Stahl
- 45 = mittlerer C-Gehalt × 100 (0.45%)

**Beispiel 3**: X5CrNi18-10
- X = hochlegiert
- 5 = C-Gehalt × 100 (0.05%)
- CrNi = Hauptlegierungselemente
- 18-10 = Gehalte in % (18% Cr, 10% Ni)

---

## Mechanische Eigenschaften von Stählen

**Abhängigkeit vom C-Gehalt** (unlegiert, normalisiert):

| C-Gehalt | Rm [MPa] | Rp0.2 [MPa] | A [%] | Härte [HB] |
|----------|----------|-------------|-------|------------|
| 0.1% | 380 | 220 | 30 | 120 |
| 0.4% | 650 | 380 | 20 | 200 |
| 0.8% | 850 | 450 | 10 | 250 |
| 1.2% | 900 | 480 | 5 | 270 |

**Merke**: Höherer C → härter & fester, aber spröder!

---

# Gusseisen

---

Es wird unterschieden zwischen:

- grauem Gusseisen (Grauguss), in dem der Kohlenstoff in Form von Graphit vorkommt. _Die Bruchflächen erscheinen grau_
- weißem Gusseisen, in dem der Kohlenstoff als Carbid in Form von Zementit (Fe$_3$C) vorkommt. _Die Bruchflächen sind weiß_

![bg right 100%](https://www.tec-science.com/wp-content/uploads/2021/02/de-eisen-kohlenstoff-diagramm-anteile-vollstaendig.jpg)

---

## Warum Graphit im Gusseisen?

**Bedingungen für Graphitbildung**:
1. Hoher C-Gehalt (> 2.06%)
2. Silizium-Zusatz (1.5-3.5%)
3. Langsame Abkühlung
4. Impfung (Nukleationskeime)

**Reaktion**:
$$Fe_3C \rightarrow 3Fe + C_{Graphit}$$

**Vorteil**: Graphit verbessert Gießbarkeit und Dämpfung

---

## Weißes vs. Graues Gusseisen

**Weißes Gusseisen**:
- schnelle Abkühlung
- wenig/kein Si
- Kohlenstoff als Fe₃C
- sehr hart und spröde
- schwer zerspanbar

**Graues Gusseisen**:
- langsame Abkühlung + Si-Zusatz (> 2%)
- Kohlenstoff als Graphit
- gut zerspanbar; gute Dämpfung

---

![bg ](https://www.tec-science.com/wp-content/uploads/2021/03/de-druckversuch-druckspannung-stauchungs-diagramm.jpg)

---

# Einteilung und Eigenschaften

---

## Gusseisen mit Lamellengraphit

- einfachste und häufigste Gusseisen-Sorte ist Gusseisen mit Lamellengraphit 
![bg right fit](https://www.giessereilexikon.com/uploads/tx_d3ency/189-01.png)
- Graphit liegt in Form von dünnen, unregelmäßig geformten Lamellen vor


---


## Gusseisen mit Lamellengraphit (GJL)

![bg right fit](https://www.giessereilexikon.com/uploads/tx_d3ency/189-01.png)
-  Lamellen wirken bei Zugbelastung als Kerben, daher ist die Zugfestigkeit infolge der Kerbwirkung relativ gering
-  Druckfestigkeit liegt etwa um den Faktor 4 höher als die Zugfestigkeit

---

![bg right 70%](https://www.gsl-metallhandel.de/images/gusseisen-mit-lamellengraphit-maschinengeformt.jpg)

- spröder Werkstoff
- gute Wärmeleitfähigkeit
-  vorteilhafte Selbstschmiereigenschaften
  - wenn durch Bearbeitung die Lamellen angeschnitten und der Graphit selbst oder an dessen Stelle andere Schmiermittel in den Hohlräumen „bevorratet" werden können. 

---

## Eigenschaften GJL im Detail

**Mechanisch**:
- Zugfestigkeit: 150-350 MPa
- Druckfestigkeit: 600-1400 MPa
- keine Bruchdehnung (spröde)

**Bezeichnung**: GJL-250
- GJ = Gusseisen
- L = Lamellengraphit
- 250 = Mindestzugfestigkeit in MPa

**Anwendungen**: Motorblöcke, Maschinengestelle, Bremsscheiben

---

## Gusseisen mit Kugelgraphit (GJS)

- Bessere mechanische Eigenschaften als Gusseisen mit Lamellengraphit
- zeigt duktiles Verhalten 

![bg right 80%](https://matdania.com/wp-content/uploads/2017/04/Nodular_Iron.jpg)

---

## Herstellung von GJS

**Behandlung**:
- Impfung der Schmelze mit Magnesium oder Cer
- Mg reagiert mit Schwefel und Sauerstoff
- Graphit kristallisiert kugelförmig statt lamellar

**Effekt**:
- keine Kerbwirkung mehr
- duktiles Verhalten möglich
- höhere Festigkeit und Zähigkeit

![bg right 80%](https://matdania.com/wp-content/uploads/2017/04/Nodular_Iron.jpg)

---

## Eigenschaften von GJS

**Mechanisch**:
- Zugfestigkeit: 350-800 MPa
- Bruchdehnung: 2-18%
- Streckgrenze: 220-600 MPa

**Bezeichnung**: GJS-400-18
- GJS = Gusseisen mit Kugelgraphit
- 400 = Mindestzugfestigkeit in MPa
- 18 = Mindestbruchdehnung in %

**Anwendungen**: Kurbelwellen, Turbinenräder

---

## Vergleich GJL vs. GJS

| Eigenschaft | GJL | GJS |
|-------------|-----|-----|
| Graphitform | Lamellen | Kugeln |
| Rm [MPa] | 150-350 | 350-800 |
| A [%] | 0 | 2-18 |
| Duktilität | spröde | duktil |
| Preis | günstig | teurer |
| Dämpfung | sehr gut | gut |
| Anwendung | Gestelle, Gehäuse | Wellen, Bauteile |

---

## Gusseisen mit [Vermiculargraphit](https://www.giessereilexikon.com/giesserei-lexikon/Encyclopedia/show/gusseisen-mit-vermiculargrafit-190/?cHash=57ba0f0209983c2de8ccc8e299b07616) (GJV)
![bg right 80%](https://www.giessereilexikon.com/uploads/tx_d3ency/190-07.png)
- Eigenschaften zwischen Gusseisen mit Lamellengraphit und denen des Gusseisens mit Kugelgraphit
-  Herstellung ist jedoch schwieriger und erfordert eine in engen Toleranzen geführte Schmelzbehandlung

---

- höhere Festigkeit und Bruchdehnung und Bruchzähigkeit
- geringere Wanddickenabhängigkeit der Eigenschaften
Gusseisen mit Vermiculargrafit zeichnet sich gegenüber Gusseisen mit Lamellengrafit durch folgende Eigenschaften aus:

- höhere Festigkeit und Bruchdehnung
- höhere Bruchzähigkeit
- geringere Wanddickenabhängigkeit der Eigenschaften

---

Gegenüber Gusseisen mit Kugelgrafit bietet Gusseisen mit Vermiculargrafit folgende Vorteile:

- niedrigerer thermischer Ausdehnungskoeffizient
- höhere Wärmeleitfähigkeit
- niedrigerer E-Modul
- geringeres thermisch induziertes Eigenspannungsniveau
- bessere Temperaturwechselbeständigkeit und geringere Verzugsneigung aufgrund der zuvor genannten Eigenschaften
- besseres Dämpfungsvermögen
- bessere gießtechnische Eigenschaften (geringere Lunkerneigung, besseres Formfüllungs- und Fließvermögen)

---

## GJV - Anwendungsbeispiel

**Hauptanwendung**: Motorblöcke für Dieselmotoren

**Vorteile gegenüber GJL**:
- höhere Festigkeit → dünnere Wandstärken
- bessere Wärmeleitfähigkeit → geringere Temperaturgradienten
- bessere Temperaturwechselbeständigkeit

**Vorteile gegenüber GJS**:
- höhere Wärmeleitfähigkeit
- niedrigerer E-Modul → geringere thermische Spannungen

**Beispiel**: Volkswagen V6-TDI-Motorblock

---

## Temperguss

**Ausgangsmaterial**: weißes Gusseisen (Fe₃C)

**Prozess**: Glühbehandlung bei 900-1000°C
$$Fe_3C \rightarrow 3Fe + C_{Graphit-Flocken}$$

**Typen**:
1. Schwarzer Temperguss (GTS): Glühen in neutraler Atmosphäre
2. Weißer Temperguss (GTW): Glühen in oxidierender Atmosphäre (entkohlt)

**Eigenschaften**: gute Zähigkeit, gut bearbeitbar

**Anwendung**: Armaturen, Beschläge, Rohrverbindungen

---

## Hartguss

**Definition**: Gusseisen mit gezielt eingestellten harten Bereichen

**Herstellung**:
- lokale schnelle Abkühlung (Kokille)
- → weißes Gefüge (Ledeburit) im Randbereich
- → graues Gefüge (Graphit) im Kern

**Eigenschaften**:
- sehr verschleißfeste Oberfläche (bis 600 HB)
- zäher Kern

**Anwendungen**: Brecherbacken, Mahlkugeln, Walzen

---

## Vergleich Gusseisen und Stahl 

[Qualitativ zum Lesen](https://capablemachining.com/de/Blog/Stahl-vs.-Gusseisen-ein-umfassender-Vergleich/)

- Dichte $7.2\frac{g}{cm^3}$ vs. $7.85\frac{g}{cm^3}$ 
- Schmelztemperatur $1150 °C$
- korrosionsbeständiger als Stahl
- spröder als Stahl
- Schwindmaß ist nur ca 1%

[Quantitativ](https://www.schweizer-fn.de/festigkeit/festigkeitswerte/guss/stahlguss_start.php)

---

## Stahl vs. Gusseisen 

**Stahl**:
- Massenanteil von Kohlenstoff weniger als 2.06 %
- hohe Zugfestigkeit
- teurer als Gusseisen
- Duktiler und zäher als Gusseisen
- Schweißbar
- höhere Schmelzpunkt als Gusseisen

---

## Stahl vs. Gusseisen 

**Gusseisen**:
- Massenanteil von Kohlenstoff über 2.06 %
- gute Gießbarkeit auf (geringer Schmelzpunkt, dünnflüssige Schmelze, …)
- hart und spröde ist
- Die Zerspanbarkeit von Gusseisen hängt von der genauen Sorte ab; 
  - bei Gusseisen mit Lamellengraphit - der häufigsten Sorte - ist sie gut
  - Festigkeit ist geringer als die von Stahlguss, die Dämpfung ist höher
- Viele Sorten enthalten zusätzlich noch Silicium, das die Gießbarkeit verbessert, sowie weitere Legierungsanteile wie Mangan, Chrom oder Nickel

---

## Werkstoffauswahl: Wann welcher Werkstoff?

**Gusseisen wählen**, wenn:
- komplexe Geometrien gegossen werden
- gute Dämpfung erforderlich (Maschinengestelle)
- Druckbelastung dominiert
- gute Zerspanbarkeit wichtig
- Kosten niedrig halten

**Stahl wählen**, wenn:
- hohe Zugfestigkeit und Zähigkeit
- Schweißbarkeit wichtig; 
- gute Umformbarkeit benötigt;  plastische Verformung erwünscht


---

## Praktische Anwendungsbeispiele

| Bauteil | Werkstoff | Begründung |
|---------|-----------|------------|
| Motorblock | GJL, GJV | Dämpfung, Wärmeleitfähigkeit, Kosten |
| Kurbelwelle | GJS, Stahl | Wechselbelastung, Festigkeit |
| Maschinengestell | GJL | Dämpfung, Gießbarkeit, Kosten |
| Zahnrad | Einsatzstahl | harte Oberfläche + zäher Kern |
| Stahlbau-Träger | S355 | Schweißbarkeit, Zugfestigkeit |
| Schneidwerkzeug | Werkzeugstahl | hohe Härte, Verschleißfestigkeit |

---

## Zusammenfassung: Wichtige Gefügebestandteile

- **Ferrit**: weich, duktil, wenig C
- **Austenit**: kfz, hohe C-Löslichkeit, Ausgangsphase
- **Zementit**: Fe₃C, sehr hart, spröde
- **Perlit**: Ferrit + Zementit, lamellar, eutektoid
- **Ledeburit**: Austenit/Perlit + Zementit, eutektisch
- **Martensit**: übersättigt mit C, sehr hart
- **Bainit**: Zwischenstufe, gute Eigenschaften

---

## Zusammenfassung: Werkstoffgruppen

**Stähle** (C < 2.06%):
- Baustähle (C < 0.25%): schweißbar, umformbar
- Vergütungsstähle (0.25-0.6%): härtbar, vielseitig
- Werkzeugstähle (> 0.6%): sehr hart, verschleißfest

**Gusseisen** (C > 2.06%):
- GJL: günstig, gut gießbar, spröde
- GJS: duktil, hochfest, vielseitig
- GJV: Kompromiss, Spezialanwendungen

---

## Vielen Dank für Ihre Aufmerksamkeit!

**Fragen?**

Kontakt: christian.willberg@h2.de

File: Werkstofftechnik_1/wst_mb_07/index.md
---
marp: true

theme: h2
header: ''
footer: ''

title: Vorlesung Wärmebehandlung
author: Christian Willberg
---




<style>
.container{
  display: flex;
  }
.col{
  flex: 1;
  }
</style>

<style scoped>
.column-container {
    display: flex;
    flex-direction: row;
}

.column {
    flex: 1;
    padding: 0 20px; /* Platzierung der Spalten */
}

.centered-image {
    display: block;
    margin: 0 auto;
}
</style>

<style>
footer {
    font-size: 14px; /* Ändere die Schriftgröße des Footers */
    color: #888; /* Ändere die Farbe des Footers */
    text-align: right; /* Ändere die Ausrichtung des Footers */
}
img[alt="ORCID"] {
    height: 15px !important;
    width: auto !important;
    vertical-align: top !important;
    display: inline !important;
    margin: 0 !important;
}
</style>


## Vorlesung Werkstofftechnik - Wärmebehandlung
Prof. Dr.-Ing.  Christian Willberg [![ORCID](../../assets/styles/ORCIDiD_iconvector.png)](https://orcid.org/0000-0003-2433-9183)

![bg right](../../assets/Figures/Flamm-1.png)

<div style="position: absolute; bottom: 10px; left: 520px; color: blue; font-size: 20px;"> 
    <a href="https://wiki.arnold-horsch.de/images/3/36/Flamm-1.png" style="color: blue;">Bildreferenz</a>
</div>


Kontakt: christian.willberg@h2.de
Teile des Skripts sind von \
Prof. Dr.-Ing. Jürgen Häberle übernommen



---

<!--paginate: true-->

<div style="position: absolute; top: 200px; left: 850px;"> 
<img src="https://quickchart.io/qr?text=https://cwillberg.github.io/Lectures/Werkstofftechnik_1/wst_mb_07/&light=0000&size=300&centerImageUrl=https://raw.githubusercontent.com/CWillberg/Lectures/main/assets/QR/h2.png"
     style="height:380px;width:auto;vertical-align:top;background-color:transparent;">
</div>

---

# Lernziele

Nach dieser Vorlesung können Sie:
- die wichtigsten Wärmebehandlungsverfahren benennen und erklären
- Glüh- und Härteverfahren unterscheiden
- ZTU-Diagramme lesen und interpretieren


---

## Wärmebehandlung - Definition

**Wärmebehandlung** ist die gezielte Änderung der Werkstoffeigenschaften durch kontrollierte Temperaturführung

**Hauptverfahren**:
- Glühverfahren (langsame Abkühlung)
- Härteverfahren (schnelle Abkühlung)

**Charakterisierung**:
- Art des Erwärmens
- Haltetemperatur
- Haltedauer
- Art des Abkühlens (Ofen-, Luft-, Öl-, Wasserabkühlung)

---


# Hauptgruppen nach DIN 8580

- Urformen (Formgebung, Zusammenhalt schaffen)
- Umformen (Formänderung ohne Materialabtrag, Zusammenhalt beibehalten)
- Trennen (Formänderung durch Zerteilen oder Materialabtrag, Zusammenhalt vermindern)
- Fügen (Verbinden von Werkstücken, Zusammenhalt vermehren)
- Beschichten (Auftrag dünner Schichten)
- **Stoffeigenschaften ändern (z. B. durch Beeinflussung der Kristallstruktur)**

---

## Grundprinzip der Wärmebehandlung
Ausgangszustand 
--> Erwärmen 
--> Halten bei T
--> Abkühlen  
--> Endzustand


**Wichtig**: Die Abkühlgeschwindigkeit bestimmt maßgeblich das resultierende Gefüge!

---

# Warum Wärmebehandlung?

---

## Ziele der Wärmebehandlung

**Mechanische Eigenschaften verbessern**:
- Verbesserung der Bearbeitbarkeit (Weichglühen)
- Verbesserung der mechanischen Eigenschaften (Vergüten von Stahl, Aushärten von Al-Legierungen)
- Verminderung des Verschleißes (Randschichthärten von Zahnrädern)
- Härtung von Werkzeugen

---

## Ziele der Wärmebehandlung (2)

**Gefüge und Spannungen optimieren**:
- Beseitigung von Kaltverfestigung (Rekristallisationsglühen)
- Abbau von Guss- oder Schweißspannungen (Spannungsarmglühen)
- Korngrößeneinstellung (Normal- oder Grobkornglühen)
- Homogenisierung (Diffusionsglühen)

---

## Wirtschaftliche Bedeutung

**Warum ist Wärmebehandlung wichtig?**

- ermöglicht Massenproduktion komplexer Bauteile
- kostengünstige Eigenschaftsanpassung
- Verlängerung der Lebensdauer
- Ermöglicht Leichtbau durch höhere Festigkeiten

**Beispiel**: Ein vergütetes Zahnrad ist 3-5× belastbarer als ein unbehandeltes!

---
# Eigenspannungen
## Definition und Entstehung
- **Eigenspannungen**: Spannungen ohne äußere Belastung
- Selbstausgleichende Spannungszustände im Material
- **Ursachen**:
  - Thermische Prozesse (Schweißen, Härten, ungleichmäßige Abkühlung)
  - Mechanische Bearbeitung (Umformen, Schleifen, Walzen)
  - Phasenumwandlungen (z.B. Martensitbildung mit Volumenänderung)
  - Plastische Verformung mit Gradienten

---


## Auswirkungen
- **Positiv**: Druckeigenspannungen erhöhen Ermüdungsfestigkeit
- **Negativ**: Zugeigenspannungen fördern Rissbildung und -wachstum
- Beeinflussen Verzug, Maßhaltigkeit und Korrosionsverhalten

## Klassifizierung nach Reichweite
- **1. Art**: Über mehrere Körner (makroskopisch)
- **2. Art**: Über ein Korn (zwischen Phasen/Körnern)
- **3. Art**: Über wenige Atomabstände (mikroskopisch)

---
# Verfestigungen

## Grundprinzip
- Verfestigung = Behinderung der Versetzungsbewegung
- Höhere Festigkeit durch Erhöhung der kritischen Schubspannung
- Verschiedene Mechanismen wirken gleichzeitig

---

# Hauptverfestigungsmechanismen (1)

**Kaltverfestigung**
- Vermehrung von Versetzungen durch plastische Verformung
- Versetzungen behindern sich gegenseitig
- Erhöht Festigkeit, reduziert Duktilität

**Mischkristallverfestigung**
- Fremdatome (C, Mn, Si) verzerren das Gitter
- Gitterverzerrungen als Hindernisse für Versetzungen
- Zwischengitter- oder Substitutionsplätze

---

# Hauptverfestigungsmechanismen (2)

**Korngrenzenverfestigung (Hall-Petch)**
- Korngrenzen als Versetzungsbarrieren
- Feineres Korn → höhere Festigkeit + Zähigkeit
- Einziger Mechanismus, der beides verbessert

**Ausscheidungshärtung**
- Kleine Teilchen (Karbide, Nitride) als Hindernisse
- Versetzungen müssen schneiden oder umgehen

**Martensitische Härtung**
- Übersättigte, verspannte Gitterstruktur
- Sehr hohe Festigkeit durch Kohlenstoff-Zwangslösung


---

## Übersicht Wärmebehandlungsverfahren

| Verfahren | Temperatur | Abkühlung | Hauptziel |
|-----------|------------|-----------|-----------|
| Spannungsarmglühen | 550-650°C | langsam | Spannungsabbau |
| Weichglühen | um Ac₁ | langsam | Weichmachen |
| Normalglühen | über Ac₃ | Luft | Kornfeinung |
| Härten | über Ac₃ | schnell | Härte erhöhen |
| Anlassen | 150-650°C | Luft | Zähigkeit erhöhen |
| Vergüten | Härten + Anlassen | kombiniert | Festigkeit + Zähigkeit |

---

![bg 70% fit](../../assets/Figures/Eisen_Kohlenstoff_Diagramm_Deutsch.svg)

---


| Verfahren | Temperatur | 
|-----------|------------|
| Spannungsarmglühen | 550-650°C | 
| Weichglühen | um Ac₁ |
| Normalglühen | über Ac₃ |
| Härten | über Ac₃ | 
| Anlassen | 150-650°C |
| Vergüten | Härten + Anlassen | 

![bg 70% right fit](../../assets/Figures/EKD_farbe.png)

---

# Glühverfahren

---

## Glühen - Grundprinzip

**Definition**: Langsames Abkühlen zum Erreichen eines Gleichgewichts- oder Nahgleichgewichtszustands

**Gemeinsame Merkmale**:
- kontrollierte Erwärmung
- definierte Haltezeit
- langsame Abkühlung (meist im Ofen)
- Annäherung an Gleichgewichtsgefüge

**Ziel**: Weiche, gut umformbare oder bearbeitbare Zustände

---

## Übersicht Glühverfahren

**Nach Temperatur geordnet**:

| Verfahren | T-Bereich | Lage zu Ac₁/Ac₃ |
|-----------|-----------|-----------------|
| Spannungsarmglühen | 550-650°C | unter Ac₁ |
| Rekristallisationsglühen | 500-700°C | unter Ac₁ |
| Weichglühen | um Ac₁ | um Ac₁ |
| Normalglühen | über Ac₃ | über Ac₃ |
| Grobkornglühen | 950-1100°C | weit über Ac₃ |
| Diffusionsglühen | 1100-1300°C | sehr hoch |

---

## Spannungsarmglühen

**Anwendung**:
- nach Schweißen
- nach spanender Bearbeitung
- nach Gießen
- nach Umformen

**Beispiele**:
- Schweißkonstruktionen
- Gussteile
- große Maschinenteile

![bg fit right](../../assets/Figures/EKD_farbe.png)

---

## Spannungsarmglühen

**Verfahren**:
- Langsames Erwärmen auf 550 - 650 °C (unterhalb Ac₁)
- Haltedauer 2 - 4 h
- langsame Abkühlung (Ofenabkühlung)

**Ziel**:
Abbau innerer Spannungen (Eigenspannungen) ohne wesentliche Änderung der sonstigen Eigenschaften

![bg right 90% fit](../../assets/Figures/spannungsarmgluehen.svg)

---

## Mechanismus beim Spannungsarmglühen

**Was passiert?**

1. Bei erhöhter Temperatur: Streckgrenze sinkt
2. Örtliche plastische Verformung möglich
3. Spannungsspitzen werden abgebaut
4. Eigenspannungen ≈ 0

**Wichtig**: 
- Keine Phasenumwandlung (unter Ac₁)
- Gefüge bleibt erhalten
- Nur Spannungsrelaxation

---

## Rekristallisationsglühen

**Anwendung**:
- nach Kaltumformung (Walzen, Ziehen, Biegen)
- Rückgängigmachen der Kaltverfestigung
- Wiederherstellung der Verformbarkeit

**Wann notwendig?**
- vor weiterer Umformung
- wenn Duktilität wichtig ist
- zu stark verfestigte Bauteile

![bg fit right](../../assets/Figures/EKD_farbe.png)


---

## Rekristallisationsglühen - Verfahren

**Temperaturbereich**:
- Rekristallisationstemperatur bei Stahl: 500 - 600°C
- Halten für 0.5 - 2 h
- langsame Abkühlung

**Achtung**: 
- bei zu langer Haltezeit: Grobkornbildung
- bei zu niedriger Temperatur: unvollständige Rekristallisation

![bg right 90% fit](../../assets/Figures/rekristallisationsgluehen.svg)

---

## Rekristallisation - Mechanismus

**Ablauf in 3 Schritten**:

1. **Erholung**: Versetzungsabbau, Neuanordnung zu energieärmeren Konfigurationen
2. **Rekristallisation**: Keimbildung neuer Körner, Wachstum auf Kosten verformter Bereiche
3. **Kornwachstum**: Vergrößerung der neuen Körner

**Ergebnis**:
- weiches, gut verformbares Gefüge
- verformungsfreie Körner
- Abbau von Eigenspannungen

---

## Mechanismus der Festkörper-Rekristallisation

## Wie funktioniert Neuanordnung ohne Schmelze?
- **Diffusion im festen Zustand** ermöglicht Atombewegung
- Erhöhte Temperatur (0,4-0,6 × Schmelztemperatur) aktiviert Diffusion
- Treibende Kraft: **Energieunterschied** zwischen verformtem und unverformtem Material

---

## Keimbildung und Wachstum
- Keime entstehen bevorzugt:
  - An Korngrenzen der alten Körner
  - An Bereichen mit hoher Versetzungsdichte
  - An Zwillingsgrenzen oder Subkorngrenzen
- Neue Körner wachsen durch Wanderung der Korngrenzen
- Korngrenze verschiebt sich in Richtung des höher verformten Materials
-  neue Körner können innerhalb alter Körner entstehen (besonders bei starker lokaler Verformung)

---

## Vergleich: Kaltverformt vs. Rekristallisiert

| Eigenschaft | kaltverformt | nach Rekrist. |
|-------------|--------------|---------------|
| Zugfestigkeit | hoch (+40%) | mittel |
| Streckgrenze | hoch | niedrig |
| Bruchdehnung | niedrig (5%) | hoch (30%) |
| Härte | hoch | niedrig |
| Verformbarkeit | schlecht | gut |

**Merke**: Rekristallisation macht den Werkstoff wieder weich und verformbar!

---

## Weichglühen

**Ziel**:
- Herstellung eines weichen Zustands
- Verbesserung der Zerspanbarkeit
- Verbesserung der Kaltumformbarkeit
- Zementitteilchen werden kugelig eingeformt (GKZ-Glühen = Globular-Zementit)

**Anwendung**:
- vor spanender Bearbeitung
- vor Kaltumformung

![bg fit right](../../assets/Figures/EKD_farbe.png)

---

## Weichglühen - Verfahren

**Temperatur**:
- um Ac₁ (unterhalb, oberhalb oder pendelnd um Ac₁)
- typisch: 680-720°C

**Abkühlung**:
- sehr langsame Ofenabkühlung (10-20 K/h)

**Haltezeit**:
- mehrere Stunden (2-10 h)

![bg fit right 90%](../../assets/Figures/weichgluehen.svg)

---

## Weichglühen - Gefügeänderung

**Ausgangsgefüge** (z.B. nach Schmieden):
- Ferrit + lamellar Perlit
- Härte: ca. 200-250 HB

**Nach Weichglühen**:
- Ferrit + kugelige Zementiteinschlüsse (GKZ)
- Härte: ca. 150-180 HB

**Vorteil**: 
- 30-40% leichtere Zerspanung
- höhere Standzeiten der Werkzeuge

---


## Umwandlungsprozess
- Lamellarer Perlit ist **nicht thermodynamisch stabil**
- Hohe Grenzflächenenergie zwischen vielen Ferrit/Zementit-Lamellen
- **Diffusion von Kohlenstoff** bei erhöhter Temperatur
- Zementit-Lamellen "kugeln ein" → **Kugeliger Zementit (Globulit)**
- Ferrit bildet kontinuierliche Matrix

## Ergebnis
- Minimale Grenzfläche (Kugel hat kleinstes Oberfläche/Volumen-Verhältnis)
- Deutlich weicher und besser zerspanbar
- **Keine Phasenumwandlung** - bleiben in α+Fe₃C, nur Morphologie ändert sich!

---

## Normalglühen

<style scoped>section{font-size:24px;}</style>

**Ziel**:
- Herstellung eines gleichmäßigen und feinkörnigen Gefüges
- Annäherung an den Gleichgewichtszustand
- Beseitigung von Grobkorn
- "Normalisierung" des Gefüges

**Anwendung**:
- nach Schmieden oder Walzen
- nach Gießen
- Vorbereitung für weitere Wärmebehandlung

![bg fit right](../../assets/Figures/EKD_farbe.png)

---

## Normalglühen - Verfahren

<style scoped>section{font-size:25px;}</style>

**Temperatur**: 
- 30-50°C über Ac₃ (untereutektoid)
- 30-50°C über Acm (übereutektoid)

**Erwärmung**: 
- zwischen Ac₁ und Glühtemperatur rasch
- kurze Haltedauer (15-30 min)

**Abkühlung**: 
- rasche Abkühlung durch Zweiphasen-Intervall
- dann langsam abkühlen (Luft)

![bg fit right 90%](../../assets/Figures/normalgluehen.svg)

---

## Normalglühen - Zweifaches Umkörnen

**1. Umkörnen beim Erwärmen**:
- Ferrit + Perlit → Austenit
- neue Austenitkörner bilden sich

**2. Umkörnen beim Abkühlen**:
- Austenit → Ferrit + Perlit
- neue, feine Ferrit- und Perlitkörner

**Ergebnis**: 
- feines, gleichmäßiges Gefüge
- verbesserte mechanische Eigenschaften
- häufig eingesetztes Standardverfahren

---

## Rekristallisationsglühen vs. Normalglühen

## Rekristallisationsglühen
- **Temperatur**: Unterhalb A1 (~723°C), typisch 550-650°C
- **Ausgangszustand**: Kaltverformtes Material (viele Versetzungen)
- **Mechanismus**: Festkörperdiffusion im Ferrit/bestehenden Phasen
- **Triebkraft**: Verformungsenergie (Versetzungen)
- **Ergebnis**: Neue, versetzungsarme Körner in gleicher Phase
- **Ziel**: Beseitigung der Kaltverfestigung

---

## Rekristallisationsglühen vs. Normalglühen

## Normalglühen
- **Temperatur**: Oberhalb A3 (~900°C), im Austenitgebiet
- **Ausgangszustand**: Beliebig (verformt oder unverformt)
- **Mechanismus**: Phasenumwandlung α-Ferrit → γ-Austenit → α-Ferrit
- **Triebkraft**: Thermodynamisches Gleichgewicht der Phasen
- **Ergebnis**: Komplett neue Kornstruktur durch Umklappung
- **Ziel**: Homogenes, feinkörniges Gefüge, Spannungsabbau

**Hauptunterschied**
**Rekristallisation** = Neubildung in bestehender Phase
**Normalglühen** = Neubildung durch Phasenumwandlung

---

## Grobkornglühen

<style scoped>section{font-size:24px;}</style>

**Ziel**:
- Erzielung eines groben Korns
- Verbesserung der Spanbarkeit (kurze Späne!)

**Warum funktioniert das?**
- große Körner → weniger Korngrenzen
- Späne brechen leichter an Korngrenzen
- bessere Oberflächengüte

**Achtung**: Verschlechtert mechanische Eigenschaften!

![bg fit right](../../assets/Figures/EKD_farbe.png)

---

## Grobkornglühen - Verfahren

**Temperatur**: 
- deutlich über Ac₃ (950 - 1100°C)
- je höher, desto stärker das Kornwachstum

**Haltezeit**: 
- 1 bis 2 h

**Abkühlung**:
- langsame Ofenabkühlung
- dann raschere Luftabkühlung

![bg fit right 90%](../../assets/Figures/grobkorngluehen.svg)

---



## Diffusionsglühen

- Beseitigung örtlicher Konzentrationsunterschiede (Seigerungen)
- Homogenisierung der chemischen Zusammensetzung
- Ausgleich von Konzentrationsgradienten
- nach dem Gießen
- bei hochwertigen Bauteilen
- vor wichtigen Wärmebehandlungen

![bg fit right](../../assets/Figures/EKD_farbe.png)

---

## Diffusionsglühen 

- **Temperatur**: 
- hoch im Austenitbereich (1100-1300°C)
- **Haltezeit**: 
- sehr lange (10-50 h)
- **Abkühlung**:
- langsame Abkühlung

**Nachteil**: Sehr energieaufwendig und teuer!

![bg fit right 90%](../../assets/Figures/diffussionsgluehen.svg)

---

## Diffusion im Eisen

**Diffusionskoeffizient**:
$$D = D_0 \cdot e^{-Q/RT}$$

**Für Kohlenstoff in Austenit**:
- bei 900°C: D ≈ 10⁻¹¹ m²/s
- bei 1200°C: D ≈ 10⁻¹⁰ m²/s

**Diffusionsweg**: 
$$x \approx \sqrt{D \cdot t}$$

![bg right 60%](../../assets/Figures/Diffusion_Kohlenstoff_in_Eisen.png)

---

## Vergleich der Glühverfahren

| Verfahren | T [°C] | Zeit | Ziel | Anwendung |
|-----------|--------|------|------|-----------|
| Spannungsarm | 550-650 | 2-4 h | Spannungen ↓ | Schweißteile |
| Rekristallisation | 500-700 | 0.5-2 h | Weich machen | Umformteile |
| Weichglühen | um Ac₁ | 2-10 h | Zerspanbar | vor Bearbeitung |
| Normalglühen | über Ac₃ | 0.5 h | Feinkörnig | Standard |
| Grobkorn | 950-1100 | 1-2 h | Spanbar | Automaten |
| Diffusion | 1100-1300 | 10-50 h | Homogen | Gussteile |

---


# Zeit-Temperatur-Umwandlungs-Diagramme (ZTU)

---

## ZTU-Schaubilder - Einführung

**Zweck**:
- Vorhersage der Gefügebildung bei verschiedenen Abkühlbedingungen
- Planung von Wärmebehandlungsprozessen
- Verständnis der Phasenumwandlungen

**Typen**:
1. Isotherme Umwandlung (ZTU-I)
2. Kontinuierliche Abkühlung (ZTU-K)

**Wichtig**: Jeder Stahl hat sein eigenes ZTU-Diagramm!

---

## Isotherme Umwandlung (ZTU-I)

**Versuchsführung**:
1. Probe auf Austenitisierungstemperatur erwärmen
2. Schnell auf Zieltemperatur abschrecken (z.B. in Salzbad)
3. Bei konstanter Temperatur halten
4. Gefügeumwandlung beobachten

---

**Darstellung**:
- x-Achse: Zeit (logarithmisch)
- y-Achse: Temperatur
- Kurven: Beginn und Ende der Umwandlung

![bg right fit](../../assets/Figures/ztisotherm.png)

---

## ZTU-I Diagramm - Bereiche

1. **Perlitstufe** (650-550°C)
   - S-Kurven für Perlitbildung
   - grobstreifiger → feinstreifiger Perlit

2. **Bainitstufe** (550-250°C)
   - oberer und unterer Bainit
   - längere Umwandlungszeiten

3. **Ms-Linie** (ca. 200-350°C)
   - Start der Martensitbildung
   - diffusionslos, sofort

![bg right fit](../../assets/Figures/ztisotherm.png)

---

## Kontinuierliche Abkühlung (ZTU-K)

<style scoped>section{font-size:23px;}</style>

**Versuchsführung**:
- Probe von Austenitisierungstemperatur
- kontinuierlich abkühlen (verschiedene Raten)
- Gefügebildung bei verschiedenen Temperaturen

**Unterschied zu ZTU-I**:
- Umwandlung findet während der Abkühlung statt
- realitätsnäher für praktische Anwendungen
- Kurven liegen rechts von ZTU-I

![bg right:42% fit](../../assets/Figures/ztukontinuierlich.png)

---

## ZTU-K Diagramm lesen

**Wichtige Elemente**:

1. **Abkühlkurven**: verschiedene Abkühlgeschwindigkeiten
2. **Umwandlungslinien**: Start/Ende von Phasenumwandlungen
3. **Gefügebereiche**: Ferrit, Perlit, Bainit, Martensit
4. **Härteangaben**: am Ende der Abkühlkurven
5. **Ms/Mf-Linien**: Martensitbildung


![bg right fit](../../assets/Figures/ztukontinuierlich.png)

---

## Kritische Abkühlgeschwindigkeit

**Definition**: 
Minimale Abkühlrate für vollständige Martensitbildung

**Im ZTU-K-Diagramm**:
- tangiert die "Nase" der Perlitstufe
- schneller → 100% Martensit
- langsamer → Perlit/Bainit + Martensit

**Einflussfaktoren**:
- C-Gehalt
- Legierungselemente (Cr, Mo, Ni)
- Austenitkorngröße

---

## Abkühlmedien und ihre Geschwindigkeiten

| Medium | Abkühlrate (bei 700°C) | Anwendung |
|--------|------------------------|-----------|
| ruhende Luft | ~30 K/s | legierte Stähle |
| bewegte Luft | ~50 K/s | dünnwandige Teile |
| Öl (20-80°C) | ~200 K/s | Standard |
| Wasser (20°C) | ~600 K/s | unlegierte Stähle |
| Salzlösung | ~800 K/s | maximale Härte |

**Risiko**: Je schneller, desto höher die Rissgefahr!

---


# Härteverfahren

---

[Härte](https://de.wikipedia.org/wiki/H%C3%A4rte) ist der mechanische Widerstand, den ein Werkstoff der mechanischen Eindringung eines anderen Körpers entgegensetzt

HV - Vickers Härte

---

## Härten - Grundprinzip

Schnelles Abkühlen von Austenitisierungstemperatur zur Bildung von Martensit

**Voraussetzungen**:
1. Mindestens 0.3% Kohlenstoff
2. Austenitisieren (vollständig)
3. Abkühlung schneller als kritische Geschwindigkeit

**Ziel**: 
- Martensitbildung
- maximale Härte und Festigkeit

![bg right 100%](../../assets/Figures/Eisen_Kohlenstoff_Diagramm_Deutsch.svg)

---

## Härteverfahren - Übersicht

- **Härten nach Volumenerwärmung**
  - Durchhärten
  - Einhärten
- **Anlassen**
- **Vergüten** (Härten + Anlassen)
- **Randschichthärten**
  - Flammhärten, Induktionshärten, Laserhärten
- **Thermochemische Verfahren**
  - Aufkohlen / Einsatzhärten
  - Nitrieren / Nitrocarburieren

---

## Härten - Verfahrensschritte

**1. Austenitisieren**:
- Erwärmen auf 30-50°C über Ac₃ (untereutektoid)
- bzw. 30-50°C über Ac₁ (übereutektoid)
- Haltezeit: vollständige Austenitbildung

**2. Abschrecken**:
- schnelle Abkühlung (über kritischer Rate)
- in Wasser, Öl, Polymer, Gas

**3. Optional: Anlassen**:
- Reduzierung der Sprödigkeit
- Spannungsabbau

---

## Austenitisieren - Details

**Temperaturwahl**:

| Stahltyp | T-Bereich | Typisch |
|----------|-----------|---------|
| untereutektoid | Ac₃ + 30-50°C | 850-900°C |
| übereutektoid | Ac₁ + 30-50°C | 780-820°C |

**Haltezeit**:
- Faustregel: 1 min pro mm Wanddicke
- Minimum: 15 min
- zu kurz: unvollständiges Austenitisieren
- zu lang: Kornvergröberung

---

## Warum unterschiedliche Temperaturen?

**Untereutektoide Stähle (< 0.8% C)**:
- über Ac₃ → vollständig austenitisch
- keine Ferritreste

**Übereutektoide Stähle (> 0.8% C)**:
- nur über Ac₁ → Austenit + Restauszementit
- Restauszementit erhöht Verschleißfestigkeit
- über Acm würde zu Grobkorn führen

---

## Härtbarkeit vs. Aufhärtbarkeit

**Härtbarkeit** (Hardenability):
- Fähigkeit, bei Abkühlung Martensit zu bilden
- abhängig von: C-Gehalt, Legierung, Korngröße
- gemessen als: Einhärtungstiefe

**Aufhärtbarkeit** (Hardness):
- maximal erreichbare Härte
- hauptsächlich vom C-Gehalt abhängig
- Formel (Näherung): HV ≈ 1000 × (% C) + 200

**Merke**: Legieren erhöht Härtbarkeit, nicht Aufhärtbarkeit!

---

## Härtbarkeit - Einflussfaktoren

**1. Chemische Zusammensetzung**:
- C-Gehalt: Grundvoraussetzung
- Legierungselemente: verschieben ZTU-Kurven

**2. Austenitkorngröße**:
- feines Korn → geringere Härtbarkeit
- grobes Korn → höhere Härtbarkeit (aber spröder!)

**3. Austenitisierungsbedingungen**:
- Temperatur
- Haltezeit
- Homogenität

---

## Härten nach Volumenerwärmung

**Voraussetzungen**:
- Kohlenstoffgehalt von mindestens 0.3%
- geeignete Bauteilgröße

**Ergebnis**:
- **Durchhärtung**: bei kleinen Abmessungen
  - vollständige Martensitbildung über gesamten Querschnitt
- **Einhärtung**: bei großen Abmessungen
  - kritische Abkühlgeschwindigkeit nur bis gewisse Tiefe
  - Kern bleibt weicher

**Höchsthärte ist allein vom Kohlenstoffgehalt abhängig**

---

## Durchhärtung vs. Einhärtung

**Durchhärtung**:
- kleine Querschnitte (< 10-20 mm)
- Kern und Rand gleich hart
- gleichmäßige Eigenschaften

**Einhärtung**:
- große Querschnitte
- harte Randschicht
- zäher Kern
- Härtegefälle von außen nach innen

**Einhärtungstiefe**: Abstand von der Oberfläche bis 50% Martensit

---

## Jominy-Stirnabschreckversuch

**Prinzip**:
- genormter Probestab (Ø 25 mm × 100 mm)
- von unten mit Wasserstrahl abgeschreckt
- → unterschiedliche Abkühlraten entlang der Länge

**Auswertung**:
- Härtemessung alle 1.5 mm
- Härteverlauf → Härtbarkeitskurve
- charakteristisch für jeden Stahl

**Nutzen**: Vorhersage der Einhärtungstiefe

---

## Anlassen


- Reduzierung der Sprödigkeit von Martensit
- Abbau von Eigenspannungen
- Einstellung gewünschter Zähigkeit


**Verfahren**:
- Erwärmen auf 150-650°C
- Halten 1-2 h
- langsame Abkühlung

---

## Anlassen - Temperaturbereiche

| Temperatur | Gefüge | Härte | Zähigkeit | Anwendung |
|------------|--------|-------|-----------|-----------|
| 150-250°C | Martensit + ε-Carbid | sehr hoch | niedrig | Schneidwerkzeuge |
| 250-400°C | **VERMEIDEN!** | - | - | Anlassversprödung |
| 400-550°C | Martensit + Fe₃C | mittel | mittel | Federn |
| 550-650°C | Ferrit + Fe₃C | niedrig | hoch | Vergütungsstähle |

**Merke**: Höhere Anlasstemperatur → weicher, aber zäher!

---

## Anlassversprödung

**Problem**: 
- im Bereich 250-400°C 
- Ausscheidung von Carbiden an Korngrenzen
- extreme Versprödung

**Mechanismus**:
- interkristalline Carbidausscheidung; Korngrenze wird;geschwächt interkristalliner Bruch

**Vermeidung**: 
- Diesen Temperaturbereich meiden!
- schnell durchfahren beim Erwärmen/Abkühlen

---

## Vergüten

**Definition**: 
Härten + Anlassen bei hohen Temperaturen (550-650°C)

**Ergebnis**:
- Gefüge: vergüteter Martensit (Sorbitsches Gefüge)
  - sehr feine Verteilung von Ferrit + Zementit
- optimale Kombination aus Festigkeit und Zähigkeit

**Typische Werte**:
- Zugfestigkeit: 1000-1400 MPa
- Bruchdehnung: 10-15%
- gut dynamisch belastbar

---

## Vergütungsbeispiel

**Werkstoff**: [42CrMo4 (Vergütungsstahl)](https://www.stauberstahl.com/werkstoffe/17225-werkstoff-datenblatt/)

**Wärmebehandlung**:
1. Härten: 850°C, 30 min, Öl
2. Anlassen: 580°C, 2 h, Luft

**Eigenschaften**:
- Rm = 720 (vergütet: 800 - 1300) MPa; Rp0.2 = 550 MPa
- A5 = 10 - 13%;

**Anwendung**: Pleuel, Zahnräder, ...

![bg 50% right](https://upload.wikimedia.org/wikipedia/commons/4/42/Gears_large.jpg)

---

## Randschichthärten - Prinzip

**Ziel**: 
- harte und verschleißbeständige Oberfläche
- zäher, bruchsicherer Kern

**Anwendung**:
- niedrig- und unlegierte Stähle mit 0.3-0.7% C
- Kurbelwellen, Zapfen, Walzen, Zahnräder

**Vorteil**:
- keine Durchhärtung nötig
- schneller und wirtschaftlicher
- optimale Eigenschaftskombination

---

## Randschichthärten - Verfahren

**Verfügbare Verfahren**:

1. **Flammhärten**: Acetylen-Sauerstoff-Flamme
2. **Induktionshärten**: elektromagnetische Erwärmung
3. **Laserhärten**: Laserstrahl
4. **Elektronenstrahlhärten**: Elektronenstrahl
5. **Tauchhärten**: partielles Eintauchen

**Gemeinsam**: 
- lokale Oberflächenerwärmung
- schnelles Abschrecken

---

## Flammhärten

**Prinzip**:
- Acetylen-Sauerstoff-Flamme (ca. 3000°C)
- bewegt sich über Werkstückoberfläche
- Abschrecken durch Wasserbrause

**Vorteile**:
- einfach und flexibel
- geringe Investitionskosten
- für große Bauteile geeignet

![bg right 55% fit](http://wiki.arnold-horsch.de/images/3/36/Flamm-1.png)

---

**Nachteile**:
- schwer automatisierbar
- ungleichmäßige Erwärmung möglich

![bg right 55% fit](http://wiki.arnold-horsch.de/images/3/36/Flamm-1.png)

---

## Induktionshärten

<style scoped>section{font-size:22px;}</style>

[**Prinzip**](https://www.youtube.com/watch?v=ew48WuuQIVg):
- hochfrequenter Wechselstrom in Induktor
- induzierte Wirbelströme erwärmen Oberfläche
- Eindringtiefe abhängig von Frequenz

**Frequenz und Eindringtiefe**:
- 1-3 kHz: 3-5 mm (Zahnräder)
- 10-30 kHz: 1-3 mm (Wellen)
- 100-400 kHz: 0.5-1.5 mm (Lagersitze)

**Vorteile**: sehr gut automatisierbar, reproduzierbar, schnell

![bg right:35% 55% fit](http://wiki.arnold-horsch.de/images/c/c8/Induktion-1.png)

---

## Induktionshärten - Anwendungen

**Typische Bauteile**:
- Kurbelwellen (Lagersitze)
- Nockenwellen
- Zahnräder (Zahnflanken)
- Führungsbahnen
- Zylinderlaufbahnen

**Härtezone**:
- 0.5-5 mm Tiefe
- Härte: 600-700 HV
- definierte Kontur möglich

---

## Laserhärten

**Prinzip**:
- fokussierter Laserstrahl (CO₂ oder Diode)
- sehr hohe Energiedichte
- Selbstabschreckung durch Wärmeleitung ins Innere

**Vorteile**:
- sehr präzise
- geringe Verzüge
- komplexe Geometrien möglich
- kein Abschreckmedium nötig

---

**Nachteile**:
- hohe Investitionskosten
- begrenzte Eindringtiefe (0.5-2 mm)

---

## Vergleich Randschichthärteverfahren

| Verfahren | Eindringtiefe | Geschw. | Kosten | Automation |
|-----------|---------------|---------|--------|------------|
| Flamm | 2-6 mm | mittel | niedrig | schwer |
| Induktion | 0.5-5 mm | schnell | mittel | gut |
| Laser | 0.5-2 mm | schnell | hoch | sehr gut |
| E-Strahl | 0.3-1 mm | sehr schnell | sehr hoch | gut |

**Auswahl**: abhängig von Stückzahl, Geometrie, Anforderungen

---

# Thermochemische Verfahren

---

## Thermochemische Behandlung - Prinzip

**Definition**: 
Änderung der chemischen Zusammensetzung der Randschicht durch Diffusion bei erhöhter Temperatur

**Verfahren**:
1. **Aufkohlen** (Einsatzhärten): C-Anreicherung
2. **Nitrieren**: N-Anreicherung
3. **Nitrocarburieren**: N + C gleichzeitig
4. **Carbonitrieren**: C + N bei Austenitisierungstemperatur
5. **Borieren**: Bor-Anreicherung (selten)

---

## Aufkohlen (Einsatzhärten)

**Ausgangsproblem**: 
- niedrige C-Gehalte (0.1-0.2%) lassen sich nicht gut härten

**Lösung**: 
- C-Gehalt der Randschicht erhöhen auf 0.7-0.9%
- dann härten

**Typische Stähle**:
- C10, C15 (unlegiert)
- 16MnCr5, 20MnCr5 (niedrig legiert)

---

## Aufkohlen - Verfahren

**Prozess**:
1. **Aufkohlen** bei 880-950°C in C-reicher Atmosphäre
   - Dauer: 0.5-3 h je nach gewünschter Tiefe
   - Einsatztiefe: 0.5-2 mm typisch

2. **Härten** durch Abschrecken

3. **Anlassen** bei 150-200°C

**Atmosphären**:
- Gasaufkohlen: CO, CH₄
- Festbettaufkohlen: Holzkohle
- Salzbadaufkohlen: Cyanidsalze (veraltet)

---

## Aufkohlen - Diffusionsrechnung

**Fick'sches Gesetz** (vereinfacht):
$$x = k \cdot \sqrt{t}$$

**Praktisch**:
- 0.8 mm Tiefe: ca. 2 h bei 930°C
- 1.5 mm Tiefe: ca. 6 h bei 930°C
- 2.5 mm Tiefe: ca. 16 h bei 930°C

**Merke**: Doppelte Tiefe → vierfache Zeit!

---

## Kohlenstoffprofil nach dem Aufkohlen

**Typischer Verlauf**:
- Oberfläche: 0.8-0.9% C
- exponentieller Abfall nach innen
- Einsatztiefe: definiert als Tiefe mit 0.35% C

**Optimierung**:
- zu viel C (>0.9%): Restaustenit, netzförmiger Zementit
- zu wenig C: unzureichende Härte

**Kohlenstoffpotential** der Atmosphäre muss gesteuert werden!

---

## Härten nach dem Aufkohlen

**Varianten**:

1. **Direkthärten**: direkt aus Aufkohlungstemperatur
   - schnell, aber Grobkorngefahr
   
2. **Einfachhärten**: Abkühlen, dann erneut erwärmen + härten
   - feinkörniger

3. **Doppelhärten**: 2× härten bei unterschiedlichen Temperaturen
   - optimal für Rand und Kern
   - aufwendig

---

## Einsatzhärten - Gefügeaufbau

**Nach Aufkohlen + Härten + Anlassen**:

**Randschicht** (0-0.8 mm):
- 0.8% C
- Gefüge: Martensit + Restauszementit
- Härte: 700-800 HV

**Übergangszone** (0.8-2 mm):
- C-Gehalt nimmt ab
- Gefüge: Martensit + Bainit
- Härte nimmt ab

---

**Kern**:
- 0.15% C
- Gefüge: Ferrit + Perlit
- zäh und duktil

---

## Einsatzhärten - Anwendungen

- Zahnräder (Getriebe)
- Lagerzapfen
- Bolzen
- Wellen mit Lagersitzen
- Nocken

**Anforderung**:
- hohe Oberflächenhärte (Verschleiß)
- hohe Dauerfestigkeit
- zäher Kern (Bruchsicherheit)

**Vorteil**: Optimale Eigenschaftskombination!

---

## Nitrieren

**Prinzip**:
- Eindiffusion von Stickstoff bei 500-580°C
- Bildung von sehr harten Nitriden (Fe₄N, CrN, AlN)
- keine Phasenumwandlung (unter Ac₁)

**Stähle**:
- Nitrierstähle mit Al, Cr, Mo (z.B. 34CrAlMo5)
- unlegierte Stähle weniger geeignet

**Atmosphäre**:
- Gasnitrieren: NH₃ (Ammoniak)
- Plasmanitrieren: ionisiertes N₂

---

## Nitrieren - Vorteile

**Gegenüber Einsatzhärten**:

1. **Höhere Härte**: bis 1200 HV (Nitrierzone)
2. **Kein Abschrecken**: keine Verzüge
3. **Gute Warmhärte**: bis 500°C stabil
4. **Korrosionsbeständigkeit**: verbessert
5. **Keine Nacharbeit**: Endmaße bleiben

**Nachteile**:
- sehr lange Prozesszeit (20-100 h)
- nur dünne Schichten (0.1-0.8 mm)
- teurer

---

## Nitrieren - Aufbau der Randschicht

**Schichtaufbau**:

1. **Verbindungsschicht** (außen, 5-20 µm)
   - γ'-Fe₄N, ε-Fe₂₃N
   - sehr hart (900-1200 HV)
   - spröde

2. **Diffusionsschicht** (0.1-0.8 mm)
   - fein verteilte Nitride im Ferrit
   - 400-700 HV
   - tragend

**Nitriertiefe**: meist 0.3-0.5 mm

---


## Vergleich thermochemischer Verfahren

| Verfahren | T [°C] | Zeit | Tiefe [mm] | Härte [HV] | Verzug |
|-----------|--------|------|------------|------------|--------|
| Aufkohlen + Härten | 900-950 | 2-16 h | 0.5-2 | 700-800 | hoch |
| Nitrieren | 500-580 | 20-100 h | 0.1-0.8 | 900-1200 | minimal |
| Nitrocarburieren | 550-580 | 0.5-4 h | 0.1-0.3 | 600-900 | minimal |
| Carbonitrieren | 820-880 | 2-6 h | 0.1-0.8 | 700-900 | mittel |


---

## Auswahl des Verfahrens (2)

**Nitrocarburieren**, wenn:
- kurze Prozesszeit wichtig
- mittlere Anforderungen
- Kosten wichtig
- Korrosionsschutz gewünscht

**Carbonitrieren**, wenn:
- mittlere Einhärtetiefe
- weniger Verzug als Einsatzhärten
- schneller als Aufkohlen

---

## Fehler und Vermeidung

**Härteverzug**:
- Ursache: ungleichmäßige Erwärmung/Abkühlung
- Vermeidung: Vorwärmen, Fixierung, richtiges Medium

**Härterisse**:
- Ursache: zu schnelle Abkühlung, Eigenspannungen
- Vermeidung: Vorwärmen, richtiges Medium, sofort anlassen

**Weichflecken**:
- Ursache: lokale Entkohlung, unvollständiges Austenitisieren
- Vermeidung: Schutzgas, ausreichende Zeit

---

## Härterisse vermeiden

**Maßnahmen**:

1. **Werkstoffwahl**: legierte Stähle (langsamer abschreckbar)
2. **Vorwärmen**: auf 200-400°C vor Austenitisieren
3. **Abschreckmedium**: Öl statt Wasser
4. **Sofort anlassen**: nach Härten (< 1 h)
5. **Konstruktion**: scharfe Kanten, Bohrungen vermeiden
6. **Warmbad**: isothermes Abschrecken

---


## Kernaussagen Härten

- **Härten**: Martensitbildung durch schnelle Abkühlung
  - Mindestens 0.3% C erforderlich
  - Höchsthärte vom C-Gehalt abhängig
  
- **Anlassen**: Reduzierung der Sprödigkeit
  - 250-400°C vermeiden (Anlassversprödung)

- **Vergüten**: Härten + Hochanlassen
  - optimale Festigkeit + Zähigkeit

---


## Vielen Dank für Ihre Aufmerksamkeit!

**Fragen?**

**Kontakt**: christian.willberg@h2.de
