Repository: CWillberg/Lectures

## Vorlesung für Werkstofftechnik
Prof. Dr.-Ing. Christian Willberg\
Professur für Werkstofftechnik\
Hochschule Magdeburg-Stendal\
University of applied sciences\
Breitscheidstraße 2 - Haus 10, Raum 2.13\
D-39114 Magdeburg, Germany\
www.h2.de

Um einen Foliensatz in pdf umzuwandeln, nutze folgenden Befehl in WSL.

```
marp mti_ft_02/index.md --pdf --allow-local-file
s --browser chrome -o mti_ft_02.pdf
```

[PeriLab - Peridynamics Research](https://github.com/PeriHub/PeriLab.jl)

File: Werkstofftechnik_1/wst_mb_09/index.md
---
marp: true

theme: h2
header: 'Werkstoffprüfung'
footer: ''

title: Werkstoffprüfung
author: Christian Willberg
---



<style>
footer {
    font-size: 14px; /* Ändere die Schriftgröße des Footers */
    color: #888; /* Ändere die Farbe des Footers */
    text-align: right; /* Ändere die Ausrichtung des Footers */
}
img[alt="ORCID"] {
    height: 15px !important;
    width: auto !important;
    vertical-align: top !important;
    display: inline !important;
    margin: 0 !important;
}
</style>


## Vorlesung - Werkstoffprüfung

<!-- _class: cols-2 -->

<div class="ldiv">

Prof. Dr.-Ing.  Christian Willberg [![ORCID](../../assets/styles/ORCIDiD_iconvector.png)](https://orcid.org/0000-0003-2433-9183)

Kontakt: christian.willberg@h2.de

</div>
<div class="rimg">

<img src="https://quickchart.io/qr?text=https://cwillberg.github.io/Lectures/Werkstofftechnik_1/wst_mb_09/&light=0000&size=300&centerImageUrl=https://raw.githubusercontent.com/CWillberg/Lectures/main/assets/QR/h2.png"
     style="height:300px;width:auto;background-color:transparent;">

</div>

---

# Inhalte

- Zerstörende Prüfverfahren
- Zerstörungsfreie Prüfverfahren

---

# Modelle


Was sind Modelle und wozu braucht man sie?

---


![bg fit 60%](https://upload.wikimedia.org/wikipedia/commons/6/62/Ratte-Vache.jpeg)

---

![bg fit 45%](https://upload.wikimedia.org/wikipedia/commons/c/cb/Paramecium.jpg)

---

![bg fit 70%](https://espirituracer.com/archivos/2018/06/crash-test-volvo-855x463.jpg)

---

![bg fit 60%](../../assets/Figures/KIC.png)

---


<br/>
<iframe width="1150" height="500" src="https://www.youtube.com/embed/ClV2ojQPrFM?si=eROuZGPdBpXTnmef" title="YouTube video player" frameborder="0" allow="accelerometer; autoplay; clipboard-write; encrypted-media; gyroscope; picture-in-picture; web-share" referrerpolicy="strict-origin-when-cross-origin" allowfullscreen></iframe>


---

## 


![bg fit 60%](../../assets/Figures/Testpyramide.png)



---

# Zerstörende Prüfung

Bestimmte Kennwerte oder Aussagen über ein Material oder ein Bauteil können nur getroffen werden, wenn bis zum Versagen belastet wird.

---

## Exkurs Bruchmechanik

- Brüche lassen sich in diese Moden unterteilen
- Es gibt spezifische Energiefreisetzungraten

![](https://wiki.polymerservice-merseburg.de/images/thumb/d/df/Rissoeffnungsmoden.jpg/600px-Rissoeffnungsmoden.jpg)

[Liste von Experimente zur Bestimmung dieser Energien](https://wiki.polymerservice-merseburg.de/index.php/Pr%C3%BCfk%C3%B6rper_f%C3%BCr_bruchmechanische_Pr%C3%BCfungen)

---


## Bestimmung der Zähigkeit

- Widerstand eines Werkstoffs gegen Bruch oder Rissausbreitung
- Fähigkeit zur Absorption von mechanischer Energie bei plastischer Verformung

$Z = \int_0^{\varepsilon_{B}}\sigma d \varepsilon$ 

- Energiefreisetzungrate $G = \frac{Z}{A_{Bruch}}$
- Einfluss der Belastungs-geschwindigkeit 

![bg right 90%](../../assets/Figures/varying_storedElastic_energy.svg)


<div style="position: absolute; bottom: 10px; left: 520px; color: blue; font-size: 20px;"> 
    <a href="https://doi.org/10.1007/s00466-021-02017-1" style="color: blue;">Bildreferenz</a>
</div>

---

## Zugversuch
- Bestimmung von 
  - elastischen Steifigkeiten
  - Festigkeiten
  - Streckgrenze
  - in einer Richtung
![bg right 60%](https://upload.wikimedia.org/wikipedia/commons/thumb/2/22/Tensile_testing_on_a_coir_composite.jpg/800px-Tensile_testing_on_a_coir_composite.jpg)

- es wird von konstaten Spannungen im Querschnitt ausgegangen
$\sigma = \frac{F}{A} = E\varepsilon = E\frac{\Delta l}{l}$
$F = \frac{\Delta l E A }{l}$


---

## Probengeometrie

![](https://www.zwickroell.com/fileadmin/_processed_/2/7/csm_ASTME8_Probenkoerper_mit_Massen_a69594facc.jpg)

[Video 1](https://eng.libretexts.org/Bookshelves/Materials_Science/TLP_Library_II/5%3A_Mechanical_Testing_of_Metals/5.5%3A_Tensile_Testing_-_Practical_Basics)

![bg right fit ](https://upload.wikimedia.org/wikipedia/commons/0/09/Cruciform.png)

---

## Parameter Zug

Bruchdehnung
  - bleibende Verlängerung der Zugprobe nach Bruch

Bruchdehnung A11

Streckgrenze
  - Grenze bis zu der ein Werkstoff elastisch verformbar ist

technische Elastiztätsgrenze
  - $R_{0.2}$ bei Werkstoffen wo die Streckgrenze nicht ausgeprägt ist

E Modul
  - Proportialnalitätsfaktor zwischen Spannung und Dehnung

---

Gleichmaßdehnung
  - Probe dehnt sich gleichmäßig bis zur Maximalkraft

Brucheinschnürrung $Z=\frac{\Delta A}{A_0}$
  - ein Maß für die Duktilität eines Werkstoffs 
![bg right 60%](https://upload.wikimedia.org/wikipedia/commons/thumb/2/28/Deroulement_rupture_ductile.svg/1920px-Deroulement_rupture_ductile.svg.png)

Einschnürdehnung
  - Probe dehnt sich nur noch in der Einschnürung

---

## Parameter Druck

Quetschgrenze
  - Oberhalb der Grenze setzt plastische Verformung ein (duktiles Material)
  - bei sprödem Material entstehen Risse und dann [Bruch](https://youtu.be/Fjgpvi8igbE?si=ptlpAR_vQfDV_qYW&t=36)

Stabilität 
  - Knicken
  - [Beulen](https://www.youtube.com/watch?v=ZYfLLozCNbw)
Verformungszonen einer gestauchten Probe (Abb3.16)

---

## Druckverformung

![bg left 80%](../../assets/Figures/Verformungszonen_Druck.svg)

I - geringe Verformung (Reibbehinderung)
II - mäßige Zugverformung
III - hohe Schubverformung

---

## Anisotrope Messungen
Anisotropie
- Messungen unter verschiedenen Winkeln

Einflussgrößen
  - Schlupf bei der Einspannung
  - Temperatur
  - Geometrie
  - Probeneinspannung
---

## Biegeversuch

- in der Regel Flachproben mit einem Rechteckprofil 
- meist besser für sprödes Material
- Annahmen der Bernoulli Balkentheorie müssen gelten 
- eher für spröde Werkstoffe

$l>20*h$.

$F$ - Prüfkraft

$u$ - resultierende Verschiebung

$a$ - Höhe des rechteckigen Profils

$b$ - Breite des rechteckigen Profils

$l_b$ - Länge der Probe

---

## 2 Punkt Biegeversuch
![](../../assets/Figures/kragbalken.svg)

$E=\frac{4l_b^2 F}{ubh^3}$

---

## 3 Punkt Biegeversuch

![](../../assets/Figures/3Punktbiege.svg)

$E=\frac{l_b^3 F}{4ubh^3}$

---

## 4 Punkt Biegeversuch

![](../../assets/Figures/4Punktbiege.svg)

Ziel ist ein querkraftfreier Bereich und daraus resultierend ein konstantes Biegemoment

$E=\frac{l_a^2(2l_a+3l_b) F}{ubh^3}$; 

$l_a$ Abstand zwischen Auflagepunkt und näher gelegenem Druckpunkt des Prüfstempels


---

## Spannungsverläufe


<br/>
<iframe width="1150" height="500" src="https://www.tec-science.com/wp-content/uploads/2021/03/de-animation-biegeversuch-spannungsverlauf-mit-verfestigung.mp4)" title="Spannungsverlauf" frameborder="0" allow="accelerometer; autoplay; clipboard-write; encrypted-media; gyroscope; picture-in-picture; web-share" referrerpolicy="strict-origin-when-cross-origin" allowfullscreen></iframe>

[Video](https://www.tec-science.com/wp-content/uploads/2021/03/de-animation-biegeversuch-spannungsverlauf-mit-verfestigung.mp4)

---

- Biegespannung 
  - $\sigma_b = \frac{M_b}{I_{xx}y}$
  - Spannungsnullinie

- ENF (End-Notched Flexure) Versuch nutzt die Spannungsnulllinie gezielt aus


![](../../assets/Figures/ENF.svg)

---

## Dauerschwingversuch nach Wöhler
- Versuchsaufbau
  - Biegeversuch
  - Torsionsversuch
  - Zug-/Druckversuch

![](../../assets/Figures/Whoehlerversuch.svg)

---

## Dauerschwingversuch nach Wöhler
Einflussgrößen
- Temperatur
- Korossive Medien
- Kerben
- Oberflächenbeschaffenheit
  - glatte Oberflächen sind günstiger
- Wärmebehandlung

---

## Strukturermüdungsversuch

<br/>
<iframe width="1150" height="500" src="https://www.youtube.com/embed/BOpBzKanX9k" title="Schwingversuch" frameborder="0" allow="accelerometer; autoplay; clipboard-write; encrypted-media; gyroscope; picture-in-picture; web-share" referrerpolicy="strict-origin-when-cross-origin" allowfullscreen></iframe>


---


<details>
<summary>Herausforderungen?</summary>
<div>

- repräsentative Lasten
- Erwärmung durch zu schnelle Belastung
- die Reihenfolge der Lasten beeinflusst die Lebensdauer

</div>
</details>


---

## Kerbschlagbiegeversuch

- Bestimmung der Kerbschlagenergie und  Kerbschlagzähigkeit $\frac{E}{A_{Nenn}}$
  - hat keine technische Bedeutung mehr
- Energie ist ausreichend für die Bestimmung der Werkstoffgüte
- Aufteilung in Hochlage (Verformugsbrüche, duktile), Tieflage (Trennbrüche, Sprödbruch) und Bereich des Steilabfalls (Mischbrüche)
- Kennwerte zur Bestimmung der Festigkeit nicht geeignet


[Versuch](https://youtu.be/mpUdV2WHiEE?si=5jwBppXbsEsnqHsc&t=86)

[Erklärvideo](https://www.youtube.com/watch?v=Ll69bzegoNY)

---

## Weitere Versuche

- Berstversuche
- Scherversuche
- Ausziehversuch
- Korrosionsversuche
- Brennproben

---

## Härteprüfung

- Probe oder Bauteil wird nicht vollständig zerstört
- Bedingt zerstörungsfreie Werkstoffprüfung
- am verbreitesten Rockwell (HR), Brinell, Vickers und Shore
- Härteeigschaften der Bauteiloberfläche beeinflussen die Ermüdung und den Verschleiß

---

## Rockwell

- die Eindringtiefe $t$ mit verschiedenen normierten Prüfkörpern vermessen
- Ablauf der Messung ist vorgeben

$\text{Rockwellh\"arte}=a-\frac{t}{d}$
- Skalen A, C, D; $a=100$, $d=0.002mm$
- Skalen B, E-H, K; $a=130$, $d=0.002mm$
- Skalen N, T; $a=100$, $d=0.001mm$

![bg right 80%](https://upload.wikimedia.org/wikipedia/commons/thumb/2/20/Duret%C3%A9_rockwell.svg/1920px-Duret%C3%A9_rockwell.svg.png)

---

## Brinell

- mit einer Hartmetallkugel wird mit einer festgelegten Kraft auf die Oberfläche gedrückt

- wird ein mittlere Durchmesser bestimmt 

![bg right 50%](https://upload.wikimedia.org/wikipedia/commons/thumb/d/de/BrinellHardness.svg/1024px-BrinellHardness.svg.png)

$\text{Brinellh\"arte}=\frac{0.204F}{\pi D \sqrt{D-\sqrt{D^2-d^2}}}$
mit $d=\frac{d_1+d_2}{2}$


---

## Vickers
- ähnlich zu Brinell, aber es wird statt einer Kugel eine gleichseitige Diamantpyramide verwendet
- kleinere Fläche nötig gegenüber Brinell
![bg right 50%](https://upload.wikimedia.org/wikipedia/commons/thumb/4/4e/Vickers-path-2.svg/1024px-Vickers-path-2.svg.png)

$\text{Vickersh\"arte}=\frac{0.204F\cos 22°}{d^2}$

mit $d=\frac{d_1+d_2}{2}$

---

# Zerstörungsfreie Prüfung

Ziele der zerstörungsfreien Prüfung (ZfP)


---
## Entwicklungsstufen

ZfP 1.0 – Werkzeuge (zur Schärfung der Sinne)
ZfP 2.0 – Analoge Systeme (zur Ansicht innerhalb der Komponenten)
ZfP 3.0 – Digitale Verarbeitung und Automatisierung
ZfP 4.0 – Transparenz von Informationen, technische & digitale Hilfsmittel und autonome und dezentralisierte Entscheidungen

---

## Verfahren
- jede messbare physikalische Größe kann im Prinzip genutzt werden 

  - mechanisch
  - optisch
  - elektromagnetisch
  - elektrisch
  - thermisch
  - magnetisch

---


## Probabilty of Detection

- Metrik, welche die Wahrscheinlichkeit der Detektion eines Fehlers einer bestimmten Größe angibt

![bg right 80%](https://sentin.ai/wp-content/uploads/2020/08/POD-Curve-768x768.jpg)


- Die zulässige Fehlergröße ist  bekannt
- mit einer Konfidenz von 95% angeben. D.h. zu 95% werden 90% der Fehler detektiert.

---

## Schadensgröße

- je nach Verfahren variiert die detektierbare Schadensgröße
- es gilt nicht immer _kleine Schadesgröße_ $=$ _besser_
- minimaler Schaden $l = \frac{\lambda}{2}$ -> Abstasttheorem
$c = \lambda f$
- $c$ ist die Licht- oder Schallgeschwindigkeit

$\lambda = \frac{c}{f} = \frac{6000 m/s}{10^6 1/s} = 6 mm$
![bg right fit](../../assets/Figures/sandwichvarianten.png)
![bg vertical fit](https://upload.wikimedia.org/wikipedia/commons/4/44/Kohlenstofffasermatte.jpg)

---

## Kompromiss

- kleine Wellenlänge = größere Auflösung = größere Interaktion = kleinere Reichweite

- große Wellenlänge = kleinere Auflösung = weniger Interaktion = größere Reichweite

- 5G vs. 4G, UKW vs. Langwelle, usw.

---

## Sichtprüfung

- kann mit verschiedenen Werkzeugen stattfinden und ist sehr verbreitet
- direkte Sichtprüfung
  - Auge
  - Boroskope (Elastoskope, Endoskope, Spiegelrohre, ...)
- indirekte Sichtprüfung
  - Kameras
  - Drohnen


---

## Eindringprüfung

![](https://upload.wikimedia.org/wikipedia/commons/thumb/3/3b/Ressuage_principe_2.svg/330px-Ressuage_principe_2.svg.png)

1. Reinigung, 2. Farbe auftragen und eindringen lassen, 3. Oberflächliches reinigen, 4. Entwickler auftragen

- bei Tageslicht oder im dunkeln 

---

## Durchstrahlungsprüfung

- Röntgen-, Mikrowellen-, Gammastrahlung 
- Synchrotronstrahlung (Spezialfälle, eher selten)

- auch als Computertomographie nutzbar
![bg right fit](https://www.researchgate.net/profile/Christian-Willberg/publication/258207141/figure/fig1/AS:297342013067264@1447903268377/Plate-and-actuator_W640.jpg)
![bg vertical fit](https://www.researchgate.net/profile/Christian-Willberg/publication/258207141/figure/fig3/AS:297342013067266@1447903268956/The-continues-debonding-region-A-shown-by-C-T-images-in-several-frames-see-Fig-2_W640.jpg)

---

## Thermographie
**aktive**
- Bauteil ist warm und wird vermessen
- Unterschiede in der Temperaturverteilung können zur Identifikation von Fehlern genutzt werden
- Prozessanpassungen sind möglich

**passive**
- Bauteil wird angeregt und die Reaktion wird vermessen
- induktive Erwärmung bei Kohlefaserverbundbauteilen


---

## Modalanalyse

$\mathbf{M}\ddot{\mathbf{u}}+\mathbf{Ku}=\mathbf{0}$

- Eigenformen
- Eigenfrequenzen


$(\mathbf{K}-\omega^2\mathbf{M})\hat{\mathbf{x}}=\mathbf{0}$

**Federpendel**
$m\ddot{u}+cu=0$

$c-\omega^2 m = 0$

$\omega = 2\pi f = \sqrt{\frac{c}{m}}$

---

## Modalanalyse

- Anregung mit einem Shaker oder Impulshammer
- Messpunkte mit Beschleunigungssensor oder Laser
- Ein Anregungspunkt -> viele Messpunkte
- Viele Anregungspunkte -> ein Messpunkt


![bg right 50%](https://www.researchgate.net/profile/Andrzej-Rysak/publication/291827506/figure/fig4/AS:322054793515011@1453795254691/Modal-analysis-of-the-vibrating-beam-in-the-fixed-mass-case-The-corresponding-bending_W640.jpg)

![bg vertical 50%](https://upload.wikimedia.org/wikipedia/commons/thumb/5/54/Modal_testing-detail.tif/lossy-page1-489px-Modal_testing-detail.tif.jpg)

---



## Ultraschallprüfung

**Wellenarten**
Longtitudinalwellen (P Wellen)
Transversalwellen (S Wellen)
Love Wellen
Rayleighwellen
Lambwellen, bzw. geführte Ultraschallwellen
Symmetrische, unsymmetrische und Schubwellen
Torsionswellen
Schubwellen

---

![](https://upload.wikimedia.org/wikipedia/commons/0/07/Overview_Seismic_Waves.jpg)

---

## Symmetrische Moden (Longitudinalwellen)

<video controls="constrols" width="600" scr=".../assets/Videos/asym.avi">

---

## Anti-Symmetrische Moden (Transversalwellen)

<video controls="constrols" width="600" scr=".../assets/Videos/asym.avi">

---


## Schallgeschwindigkeiten
$c_{l}=\sqrt{\frac{E(1-\nu)}{\rho(1-\nu-\nu^2)}}$
$c_{t}= \sqrt{\frac{G}{\rho}}$

![bg right 70%](https://upload.wikimedia.org/wikipedia/commons/e/e7/Sym_asym_sigma0.27_und_0.34_edited2.svg)

Geführte Ultraschallwellen sind dispersiv
sie haben eine Gruppen und Phasengeschwindigkeit

---

## Dispersion

- Gruppengeschwindigkeit - wie schnell bewegt sich die Hüllkurve 
- Phasengeschwindigkeit - wie schnell bewegt sich die Phase (einzelne Frequenz)

- für eine Frequenz sind Gruppen und Phasengeschwindigkeiten identisch

![](https://upload.wikimedia.org/wikipedia/commons/b/bd/Wave_group.gif)

- Für frequenzabhänige Phasengeschwindigkeiten verbreitert sich die Hüllkurve -> Dispersion 

---

## Piezoelektrischer Effekt

- Aktuatoreffekt
- Sensoreffekt
- $d_{31}$; el. Spannung in 3 Richtung und Deformation in 1, bzw. 2 Richtung
- $d_{33}$; el. Spannung in 3 Richtung und Deformation in 3 Richtung

![bg right 70%](../../assets/Figures/piezo.png)

![bg vertical 100%](../../assets/Figures/polarization_2.png)

---

## Reflexionen an Grenzflächen
- Schallwiderstand $W = c_L\rho$

_Reflektierender Schall_
$\frac{p_{a,r}}{p_{a,e}}=\frac{W_2-W_1}{W_2+W_1}$

_Durchgehender Schall_
$\frac{p_{a,d}}{p_{a,e}}=\frac{2W_2}{W_2+W_1}$

![bg right fit](../../assets/Figures/reflexion.png)

---


## Signal - Rausch Verhältnis

$SNR = \frac{P_{Signal}}{P_{Rauschen}}$

- Mehrfachmessungen reduzieren den Rauschanteil

---


## Messaufbau

- 1 - 2 Wandler
- Messverstärker
- Messaufnehmer

![bg right 95%](../../assets/Figures/csm_STD_HP_Ultraschall_03_18_07ef793d11.jpg)
  
<div style="position: absolute; bottom: 10px; left: 520px; color: blue; font-size: 20px;"> 
    <a href="http://std-partners.de/fileadmin/_processed_/csm_STD_HP_Ultraschall_03_18_07ef793d11.jpg" style="color: blue;">Bildreferenz</a>
</div>



---

## Anbindung des Prüfkopfs an die Oberfläche

Wasser
- billig
- gut automatisierbar

Motoröl, Schmierfett
- bereits vorhanden im Bauteil
- nicht optimiert auf Prüfung

---

Glycerin, Gel
- Vorteilhaft ist die hohe Viskosität und die hohe akustische Impedanz
- raue Oberflächen und stark dämpfende Materialien (Schweißnahtprüfung)

Luft
- spart Koppelmedium
- viel Rauschen
---





## Impuls-Echo Verfahren

- Zone des "Todes"
  - Zeit für Wechsel von Sender zum Empfänger

- Doppelsensorsystem
  - Messung auf beiden Seiten
  - Zugänglichkeit und Aufwand

![bg right fit](https://upload.wikimedia.org/wikipedia/commons/thumb/a/ae/UT_principe.svg/660px-UT_principe.svg.png)

---

## Messbild

![](https://upload.wikimedia.org/wikipedia/commons/0/08/Swing_shaft_spline_cracking.png)

---

## Schweißnahtprüfung

- Schrägschallung aufgrund der schwierigen Ankopplung


![bg right fit](https://www.karldeutsch.de/wp-content/uploads/2018/12/UT-2-2-DE.png)

## Klebschichten

- werden ähnlich geprüft
- es kann sogenannte "kissing bonds" geben

---

## Wanddickenmessung

![](https://www.karldeutsch.de/wp-content/uploads/2018/12/UT-2-1-DE.png)


---

## Bildgebung

- Messdaten können auf verschiedene Weise dargestellt werden

---

## A Bild (amplitude)

- Laufzeit vs. Amplitude
- bei konstanter Geschwindigkeit kann für einen Punkt eine Fehlstelle im Signal detektiert werden

![bg right fit](https://wiki.polymerservice-merseburg.de/images/4/40/A_bild.JPG)

---

## B Bild (brightness)

- Einzelpunkt ist nur eine andere Darstellung des A Bildes (Intensität des Echos wird durch Helligkeit dargestellt)
- Durch die Erfassung der Schallrichtung können 2D oder 3D Bilder erzeugt werden


![bg right 70%](https://www.spektrum.de/lexika/images/physik/fff925_w.jpg)

---


## C Bild
- ein projiziertes Bild der Größen der Fehlstellen

![](https://upload.wikimedia.org/wikipedia/de/1/1f/C-bild-2.jpg)

---

## D Bild

- flächiger Scan

![bg right 80%](https://wiki.polymerservice-merseburg.de/images/a/a7/D_Bild_Technik-4.JPG)

![](https://wiki.polymerservice-merseburg.de/images/a/af/D_Bild_Technik-1.JPG)

---

## Dickenmessung mittels Geführten Ultraschallwellen



![bg right 70%](https://upload.wikimedia.org/wikipedia/commons/e/e7/Sym_asym_sigma0.27_und_0.34_edited2.svg)

---

# Structural Health Monitoring

- Überwachung einer Struktur während des Betriebs
- Verwand mit dem Condition Monitoring
  - bspw. Getriebeüberwachung -> Detektion von Lagerschäden

---

Ziele:
Wartungskosten senken
  - weniger Reparaturen
  - einfachere Prüfung
  - rechtzeitige Wartung
- Lastanpassung bei Schäden
- Lebensdauer verlängern
- Sicherheit erhöhen

---

Es gibt 4 Stufen.

---

Stufe 1

Ein System kann feststellen, dass ein Event passiert ist


Stufe 2

Ein System kann feststellen, dass ein Event passiert ist und wo es stattfand


Stufe 3

Ein System kann feststellen, dass ein Event passiert ist, wo es stattfand und was stattgefunden hat (Typ des Events)


Stufe 4
Ein System kann feststellen, dass ein Event passiert ist, wo es stattfand, was stattgefunden und wie schädlich dieses Event für die Struktur ist


---

## Verfahren

- Modalanalyse
- Geführte Ultraschallwellen
- Akkustische Emission
- Lastpfadanalysen
  - Beispiel Parallelfeder rechnen
- Dehnungmessung
- Modellbasierte Ansätze

---


## Technische Anwendungen

### Brücken
- Second Penang Bridge - Penang, Malaysia
  ![](https://www.geosig.com/images/page_image_111.png)

---


### Pipelines / Rohrleitungen
- Nutzung von Torsionswellen
- in der chemischen Industrie existieren Rohrleitungslängen > 40000 km pro Standort

![bg right fit](../../assets/Figures/Smart%20structural%20health%20monitoring%20(SHM)%20system%20for%20on-board%20localization%20of%20defects%20in%20pipes%20using%20torsional%20ultrasonic%20guided%20waves.png)

<div style="position: absolute; bottom: 10px; left: 120px; color: black; font-size: 20px;"> 
    Bild aus S. Patil et al. "Smart structural health monitoring (SHM) system for on-board localization of defects in pipes using torsional ultrasonic guided waves"; arXiv:2403.11110v1
</div>


--- 

## Technische Anwendungen

Flugzeug
- Lastpfadanalyse
- Überwachung von Anbindungen
- Sicherheit ist nicht der Hauptfokus in der Luftfahrt

![bg right fit](https://journals.sagepub.com/cms/10.1177/1475921720919678/asset/images/large/10.1177_1475921720919678-fig5.jpeg)

![bg right fit](https://journals.sagepub.com/cms/10.1177/1475921720919678/asset/images/large/10.1177_1475921720919678-fig4.jpeg)

![bg vertical fit](https://journals.sagepub.com/cms/10.1177/1475921720919678/asset/images/large/10.1177_1475921720919678-fig2.jpeg)

---

## Windenergie

![](https://onlinelibrary.wiley.com/cms/asset/7f3901c5-5735-4b5f-8ce1-655b4e3fcfe7/mfig001.jpg)

---

## Modalanalyse

$(\mathbf{K}-\omega^2\mathbf{M})\mathbf{\hat{x}}=0$

- Eigenfrequenz $\omega=2\pi f$
- Eigenformen $\mathbf{\hat{x}}$
  - [MAC](https://community.sw.siemens.com/s/article/modal-assurance-criterion-mac) Kriterium
  - Winkelberechnung zwischen Eigenformen

---

$MAC=\frac{|\mathbf{\hat{x}}_i\mathbf{\hat{x}}_{i, ref}|^2}{(\mathbf{\hat{x}}_i\mathbf{\hat{x}}_{i, ref})(\mathbf{\hat{x}}_i\mathbf{\hat{x}}_{i, ref})}$

[Software](https://github.com/dagghe/pyOMA2?tab=readme-ov-file)

![bg right fit](https://www.researchgate.net/profile/Joseph-Morlier/publication/233854676/figure/fig3/AS:339754907389955@1458015290184/Modal-Assurance-Criteria-MAC-of-modeshapes-of-undamaged-plate-Vs-damaged-plate-gives-no_W640.jpg)

---

## Geführte Ultraschallwellen

- Anregung über Piezokomposite
- Empfang mit Piezokompositen oder Fibre Bragg Gittern

![bg right fit](https://pub.mdpi-res.com/aerospace/aerospace-10-00430/article_deploy/html/images/aerospace-10-00430-g008.png?1683204034)


---
![](../../assets/Figures/sensornetzwerke.png)

---

## Herausforderungen
- Temperatur
- Feuchte
- innere Struktur des Materials
- Modenkonversion
- Spannungen in der Struktur
- Alterung


---
## Potentiale
Beispiel Flugzeug
- BVI (barely visible impact)
- Größe ist durch Sichtbarkeit definiert
  - Leitwerk ist der Schaden größer als am Flügel

- SHM System erlauben kleinere Schäden bei der Auslegung

- Abgeschätzt der [1 - 5% ](https://elib.dlr.de/123946/1/1475921718813279.pdf) Strukturmasse könnte reduziert werden 


---

## Mikroskopie

- Analyse der Mikrostruktur von Werkstoffen
- Lokale Analyse der Werkstoff- oder Kornzusammensetzung
- Präparation der Probe (Schleifen, Oberflächenbehandlung, usw.)
- Lichquellen beeinflusssen maßgeblich den Kontrast
- Filter

![bg right fit](https://www.ikts.fraunhofer.de/de/abteilungen/werkstoff_prozesscharakterisierung/korrelative_mikroskopie_und_materialdaten/fa_multiskalige-3D-analytik_datenkorrelation_und_praeparation_in_der_halbleiterentwicklung/jcr:content/contentPar/sectioncomponent_cop/sectionParsys/imagerow/imageComponent1/image.img.4col.jpg/1683533051397/39-4-3d-detailansicht-eines-cpu-chips.jpg)

---

## Lichtmikroskopie

- Korngrößenanalyse von Metallen und Legierungen 
- Flächenzählverfahren 
- Linienschnittverfahren (Korngrenzenschnitte mit durch den Prüfer in das Bild definierten Linienzug)

![bg right fit](https://static1.olympus-ims.com/data/Image/appnotes/GrainSizeAnalysis_AppNote_img4_rev.jpg?rev=9463)


---

## Elektronenrastermikroskop
- nutzt Elektronenstrahlen zum Abtasten
- Auflösung hierdurch deutlich erhöht $1nm .. 2nm$
- ca. 500 mal bessere Vergrößerung als beim Lichmikroskop (2000:1) vs. (1000000)

![bg right fit](https://upload.wikimedia.org/wikipedia/commons/e/ef/Funktionsprinzip_REM.gif)

---

## Rastersondenmikroskopie

- Abstasten der Struktur mit einer Nadel
- Wechselwirkung ist nicht mechanisch und unterscheidet sich je nach Mikroskop
  - Tunnelstrom
  - Van der Waals Kräfte (korreliert mit Federsteifigkeit)
  - magnetische Kräfte


![bg right fit](https://upload.wikimedia.org/wikipedia/commons/0/0f/AFM_%28used%29_cantilever_in_Scanning_Electron_Microscope%2C_magnification_1000x.GIF)


---
# Vielen Dank für die Aufmerksamkeit

File: Werkstofftechnik_1/wst_mb_10/index.md
---
marp: true

theme: h2
header: ''
footer: ''

title: Korrosion
author: Christian Willberg
---




<style>
.container{
  display: flex;
  }
.col{
  flex: 1;
  }
</style>

<style scoped>
.column-container {
    display: flex;
    flex-direction: row;
}

.column {
    flex: 1;
    padding: 0 20px; /* Platzierung der Spalten */
}

.centered-image {
    display: block;
    margin: 0 auto;
}
</style>

<style>
footer {
    font-size: 14px; /* Ändere die Schriftgröße des Footers */
    color: #888; /* Ändere die Farbe des Footers */
    text-align: right; /* Ändere die Ausrichtung des Footers */
}
img[alt="ORCID"] {
    height: 15px !important;
    width: auto !important;
    vertical-align: top !important;
    display: inline !important;
    margin: 0 !important;
}
</style>


## Korrosion
Prof. Dr.-Ing.  Christian Willberg [![ORCID](../../assets/styles/ORCIDiD_iconvector.png)](https://orcid.org/0000-0003-2433-9183)

![bg right](https://upload.wikimedia.org/wikipedia/commons/thumb/9/92/Rost.jpg/1920px-Rost.jpg)

Kontakt: christian.willberg@h2.de
Teile des Skripts sind von \
Prof. Dr.-Ing. Jürgen Häberle übernommen



---

<!--paginate: true-->

# Inhalte

<div style="position: absolute; top: 200px; left: 850px;"> 
<img src="https://quickchart.io/qr?text=https://cwillberg.github.io/Lectures/Werkstofftechnik_1/wst_mb_10/&light=0000&size=300&centerImageUrl=https://raw.githubusercontent.com/CWillberg/Lectures/main/assets/QR/h2.png"
     style="height:380px;width:auto;vertical-align:top;background-color:transparent;">
</div>

---

# Korrosion


- unterteilt in chemische, elektrochemische oder physikalische Reaktion von Metallen mit der Umgebung
- die Werkstoffeigenschaften beeinträchtigt werden
- die meisten Korrosionsschäden sind elektrochemische

![bg 100% fit](https://s3.amazonaws.com/static.wd7.us/5/55/Rust03102006.JPG)

![bg right 80% fit](https://upload.wikimedia.org/wikipedia/commons/8/88/County_Fire_Office_roof.jpg)

[Vertiefung](https://www.fh-muenster.de/bau/downloads/personen/muero/intern/bau/4.1Stahlkorrosion.pdf)

---

## Chemische Korrosion

- unmittelbare Reaktion von Metallen mit der Umgebung
- es erfolgt ein direkter Elektronenaustausch
- Reaktionspartner ist meist Sauerstoff $\text{O}_2$
Bsp.:
 $\text{Mg}+\text{O}_2\rightarrow \text{MgO}_2$
 
- findet meist bei höheren Temperaturen statt (Vorgang: Zundern)

---

## Elektrochemische Reaktion
- die meisten Korrosionsschäden sind elektrochemische
- zwei Teilreaktionen und meist örtlich getrennt
- beide Teilreaktionen erfordern einen Austausch an Ladungsträgern
    - Metalle ermöglichen das durch ihre Leitfähigkeit
    - außerhalb des Metalls wird der Stromkreis durch ein Elektrolyt geschlossen
    
**Elektrolyt**
- ein Medium in dem sich Ionen bewegen können (_Ionenleitung_)
- meist wässrige Lösungen 
- auch Erdboden, Salzschmelzen oder Feststoffen (genutzt in Brennstoffzellen)

---



**_Dissoziationsgrad_**
- bestimmt die Aggressivität des Elektrolyts
- je mehr die Konzentration der Ionen von der Konzentration im Wasser abweicht, desto aggressiver ist das Elektrolyt
- kann im pH-Wert dargestellt werden. 
pH < 7 sauer
pH = 7 ist neutral
pH > 7 basisch (alkalisch)

---

## Prinzipbild Galvanische Zelle

- Anionen - negative Ionen
- Katinionen - postive Ionen
- unter Gleichstrom wandern die negativ geladenen Ionen zur Anode
- Örtlich Trennung (Anode, Kathode)

![bg fit right 80%](https://upload.wikimedia.org/wikipedia/commons/c/c7/Galvanische_Zelle_2009-02-08.svg)

---

## Galvanisierung

![bg right:40% fit](https://kluthe.com/magazin/wp-content/uploads/2023/02/Galvanisierung-850x448.jpg)

- die Kathodenreaktion ist eine Reduktion

$\text{Metallion} + \text{Elektron} \rightarrow \text{Metallatom}$

- es bildet an der Oberfläche einen Niederschlag
- Prinzip der galvanischen Beschichtung
- an der Anode findet eine Oxidation statt (Abgabe von Elektronen)
---

## Prinzipbild Korrosionselement
- zwei Bestandteile
- leitend verbundene Bereiche
  - zwei Metalle
  - gleiche Metalle mit unterschiedlichen elektrischen Potentialen
- Benetzung mit Elektrolyt

![bg right fit](https://upload.wikimedia.org/wikipedia/commons/4/4f/Korrosionselement2.png)

---

- edlere wird zu Kathode
- unedlere Elektrode wird zur Anode
  - wie bei der Galvanisierung gibt die Anode Elektronen ab
  $\text{Metall} \rightarrow \text{Metall}^{++} + 2\text{e}^{-}$
  - sie löst sich auf und korrodiert
- An der Kathode kann keine Meatall-Metallionen Reaktion stattfinden
  - es findet daher eine Redoxreaktion statt
  - Wasserstoffkorrosion oder Sauerstoffkorrosion
---

| Metall    | Potential | Korrosionsverhalten       |
|-----------|-----------|-----------------|
| Gold      | +1.50 V   | edel      |
| Platin    | +1.18 V   |       |
| Silber    | +0.80 V   |       |
| Kupfer    | +0.34 V   |       |
| Wasserstoff | +0.00 V  | neutral  |
| Zinn      | -0.14 V   |   |
| Eisen     | -0.41 V   |   |
| Zink      | -0.76 V   |   |
| Titan     | -1.75 V   |   |
| Aluminium | -1.66 V   | unedel  |

---

## Wasserstoffkorrosion
- nur un sehr sauren Elektrolyten möglich
- tritt in Anwesenheit von Wasser aber in Abwesenheit von Sauerstoff auf
>Säurekorrosion

---

## Sauerstoffkorrosion
- die freien Elektronen reagieren mit dem Wasser zu Hydroxid-Ionen
$\text{H}_2\text{O} + \frac12\text{O}_2 + 2\text{e}^{-} \rightarrow 2\text{OH}^-$
$2\text{Fe}^{2+} + 4\text{(OH)}^- +\text{H}_2\text{O} + \frac12\text{O}_2 \rightarrow 2\text{Fe(OH)}_3$
- kann noch weiter zerfallen
![bg vertical](../../assets/Figures/whitespace.png)
![bg fit](../../assets/Figures/whitespace.png)
![bg  fit](https://upload.wikimedia.org/wikipedia/commons/9/97/Korrosion.svg)

---

## Physikalische Korrosion

- Aufgrund von Belastungen enstehen Mikrorisse oder Versetzungen an denen Korrosion beginnen kann
- Korrision findet in Kombination mit einer mechanischen Belastung (statische oder dynamische - schwingend) auf


---

## Korrosionsarten
- es gibt 36 Korrosionsarten laut [DIN EN ISO 8044](https://cdn.standards.iteh.ai/samples/71134/642505f174ad4feeb2eef113b494d4e4/ISO-8044-2020.pdf)

**Flächenkorrosion**
- großflächige Korrosion
- gut sichtbar und eher ungefährlich
- die Deckschicht sorgt für einen Korrosionsschutz
![bg fit right 80%](https://www.hausjournal.net/wp-content/uploads/Was-ist-Korrosion-720x480.jpg)

---

## Korrosionsarten
**Lochfraßkorrosion**
- bleibt lange unbemerkt
- können sich in der Tiefe trogförmig ausdehnen
![bg vertical right 1%](../../assets/Figures/whitespace.png)
![bg fit](https://upload.wikimedia.org/wikipedia/commons/8/84/Pitting_corrosion-scheme.png)
![bg fit](https://upload.wikimedia.org/wikipedia/commons/b/b3/Corrosion.Pit.jpg)

---

## Korrosionsarten
**Spaltkorrosion**
- tritt an Metallteilen  in engen, nicht abgeschlossenen Spalten wie Überlappungen, aufgesetzten Stegen und bei nicht durchgeschweißten Schweißnähten auf
- schlecht sichtbar
- sollte in kritische Bereichen konstruktiv vermieden werden


---

## Korrosionsarten
**Interkristaline Korrosion**
- auch Kornzerfall genannt
- tritt an den Korngrenzen auf
- Reminder: Einfluss des Raumgitters - Angriff aggressiver Medien erfolgt an bevorzugten Ebenen
![bg right fit](https://upload.wikimedia.org/wikipedia/commons/2/28/Intergranular_corrosion.JPG)

---

## Sonstige Korrosionsarten

- [mirkobakterielle](https://en.wikipedia.org/wiki/Microbial_corrosion) Korrosion
  - Abwässern
  - Flugzeugtreibstoff
  - Pilzbefall
- Unterwanderungskorrosion
- Hochtemperaturkorrosion
- Spannungsrisskorrosion
    - die korrosionshemdende Schicht wird durchbrochen und es kommt zur Korrosion
- ...
---

# Korrosionsschutz 

## Übersicht

- Grundlagen der Korrosion
- Passiver Korrosionsschutz
  - Beschichtungen
  - Überzüge
- Aktiver Korrosionsschutz
  - Kathodischer Schutz
  - Anodischer Schutz

---

## Korrosion - Grundlagen

**Definition:** Reaktion eines metallischen Werkstoffs mit seiner Umgebung, die eine messbare Veränderung des Werkstoffs bewirkt

**Elektrochemische Korrosion:**
- Anodische Reaktion: $\text{Me} \rightarrow \text{Me}^{n+} + n\text{e}^-$ (Oxidation)
- Kathodische Reaktion: Elektronenaufnahme (Reduktion)

**Voraussetzungen:**
- Elektrochemisches Potenzial (Anode und Kathode)
- Elektrolyt (z.B. Feuchtigkeit)
- Leitende Verbindung

---

## Passiver Korrosionsschutz

**Prinzip:** Trennung des Werkstoffs von der korrosiven Umgebung

**Methoden:**
1. Metallische Überzüge
2. Organische Beschichtungen
3. Anorganische Beschichtungen
4. Chemische Umwandlung

➔ **Keine elektrochemische Reaktion während des Schutzes**

---

## Passiver Schutz - Metallische Überzüge

**Verzinken (Zn auf Fe):**
- Feuerverzinken: Eintauchen in Zinkschmelze (≈450°C)
- Galvanisches Verzinken: Elektrolytische Abscheidung
- Schichtdicke: 5-150 µm

**Verchromen (Cr auf Fe):**
- Hartverchromen: 25-250 µm, hohe Härte
- Glanzverchromen: 0.25-2 µm, dekorativ

**Funktion:** Mechanische Barriere + ggf. kathodischer Schutz

---

## Passiver Schutz - Organische Beschichtungen

**Lacke und Farben:**
- Primärschicht: Haftgrund mit Korrosionsinhibitoren
- Deckschicht: Schutz gegen Umwelteinflüsse

**Kunststoffbeschichtungen:**
- Pulverbeschichtung (Polyester, Epoxid)
- Tauchbeschichtung
- Schichtdicke: 60-300 µm

**Funktionsprinzip:** 
- Diffusionsbarriere gegen O₂, H₂O, Ionen
- Keine elektrische Leitfähigkeit

---

## Passiver Schutz - Anorganische Beschichtungen

**Phosphatieren:**
- Bildung von Eisenphosphat-Schicht
- Vorbereitung für Lackierung
- Schichtdicke: 1-5 µm

**Chromatieren:**
- Chrom(VI)-oxidschicht
- Heute oft ersetzt durch Passivierung

**Emaillieren:**
- Glasartige Schmelzschicht auf Stahl, Hohe chemische Beständigkeit
- Temperaturbeständig

---

## Aktiver Korrosionsschutz - Prinzip

**Grundidee:** Elektrochemische Beeinflussung des zu schützenden Metalls

**Zwei Verfahren:**

1. **Kathodischer Schutz:** 
   Werkstück wird zur Kathode gemacht
   
2. **Anodischer Schutz:** 
   Werkstück wird in passiven Bereich verschoben

➔ **Aktive elektrochemische Prozesse**

---

## Kathodischer Schutz - Fremdstrom

**Prinzip:** Externe Gleichstromquelle

```
    (+) ───────────────── (-)
    │                      │
    │                      │
Fremd-                  Werkstück
anode                   (Kathode)
    │                      │
    └──────────┬───────────┘
            Elektrolyt
```

**Funktionsweise:**
- Elektronenzufuhr zum Werkstück
- Reduktion statt Oxidation: $\text{Me}^{n+} + n\text{e}^- \rightarrow \text{Me}$
- Potential wird unter Ruhepotential gesenkt

---

## Kathodischer Schutz - Fremdstrom 



<!-- _class: cols-2-1 -->

<div class=ldiv>

**Vorteile:**
- Potential einstellbar
- Große Flächen schützbar
- Überwachung möglich

**Nachteile:**
- Energiequelle notwendig
- Wartungsaufwand
- Kosten

</div>

<div class=rdiv>

**Anwendungen:**
- Pipelines
- Schiffe (Rumpf)
- Stahlbetonbauwerke
- Erdverlegte Tanks
</div>




---

## Kathodischer Schutz - Opferanode

**Prinzip:** Galvanisches Element mit unedlerem Metall

```
        Werkstück (Fe)    Opferanode (Zn)
        (Kathode, edler)  (Anode, unedler)
              │                  │
              │   e⁻ ──────>     │
              │                  │
              └────────┬─────────┘
                   Elektrolyt
                   
Zn → Zn²⁺ + 2e⁻  (Opferanode löst sich auf)
```

**Spannungsreihe:** Zn (-0.76 V) < Fe (-0.44 V)

---

## Kathodischer Schutz - Opferanode (Details)

<!-- _class: cols-2-1 -->

<div class=ldiv>

**Anodenmaterialien:**
- Zink: Für Stahl in Süßwasser, Boden
- Magnesium: Für Stahl in Süßwasser (stärkere Wirkung)
- Aluminium: Für Stahl in Meerwasser

**Funktionsweise:**
- Unedles Metall wird bevorzugt oxidiert
- Werkstück erhält Elektronen → Kathode
- Keine externe Stromquelle nötig


</div>

<div class=rdiv>

**Anwendungen:**
- Warmwasserspeicher (Mg-Anode)
- Schiffsrümpfe (Zn-Platten)
- Offshore-Plattformen

</div>


---

## Kathodischer Schutz - Vergleich

| Eigenschaft | Fremdstrom | Opferanode |
|-------------|------------|------------|
| Energiequelle | Extern (Netzteil) | Galvanisch (selbst) |
| Schutzbereich | Sehr groß (km) | Begrenzt (m) |
| Potential | Einstellbar | Fest (Material) |
| Wartung | Anode + Stromquelle | Anode ersetzen |
| Kosten | Hohe Betriebskosten | Niedrige Betriebskosten |
| Überwachung | Einfach | Schwierig |

---

## Anodischer Schutz

**Prinzip:** Werkstück wird in den passiven Bereich verschoben

**Passivierung:**
- Bildung einer dünnen Oxidschicht
- Nur bei passivierbaren Metallen (Cr, Ti, Al, rostfreier Stahl)
- Externe Stromquelle: Werkstück = Anode (+)

**Anwendung:** 
- Rostfreie Stähle in aggressiven Säuren
- Chemische Industrie (Tanks, Reaktoren)
- Selten im Vergleich zu kathodischem Schutz

---

## Anodischer vs. Kathodischer Schutz

**Anodischer Schutz:**
- Werkstück = Anode (positive Polarisation)
- Passive Oxidschicht wird stabilisiert
- Nur für passivierbare Metalle

**Kathodischer Schutz:**
- Werkstück = Kathode (negative Polarisation)
- Korrosionsreaktion wird verhindert
- Für alle Metalle anwendbar

---

## Aktiv vs. Passiv - Unterschiede

| Merkmal | Passiver Schutz | Aktiver Schutz |
|---------|-----------------|----------------|
| Prinzip | Barriere | Elektrochemische Beeinflussung |
| Beschädigung | Lokale Korrosion möglich | Gesamtschutz erhalten |
| Energiebedarf | Keiner | Fremdstrom: ja, Opferanode: nein |
| Wartung | Bei Beschädigung | Regelmäßig (Anoden) |
| Anwendung | Atmosphäre, allgemein | Elektrolytisch (Wasser, Boden) |

**Oft kombiniert:** Beschichtung + kathodischer Schutz

---

## Beispiel: Pipeline-Schutz

**Kombination von passiv und aktiv:**

1. **Passiv:** Kunststoff-Ummantelung (PE)
   - Hauptschutz gegen Korrosion
   - Mechanischer Schutz

2. **Aktiv:** Kathodischer Schutz (Fremdstrom)
   - Schutz bei Beschädigung der Ummantelung
   - Gleichrichterstationen alle 10-50 km
   - Überwachung des Potentials

➔ **Redundantes Schutzsystem**

---

## Beispiel: Schiffsrumpf

**Mehrschichtiger Schutz:**

1. **Passiv:** Beschichtungssystem
   - Grundierung (Epoxid)
   - Antifouling-Farbe

2. **Aktiv:** Opferanoden (Zink, Aluminium)
   - An Rumpf, Ruder, Welle
   - Schutz empfindlicher Bereiche

3. **Optional:** Fremdstrom-Anlage (ICCP)
   - Bei großen Schiffen
   - Automatische Potentialregelung

---

## Zusammenfassung

**Passiver Korrosionsschutz:**
- Trennung von Umgebung durch Beschichtungen/Überzüge
- Keine Energiezufuhr
- Wirksam in allen Umgebungen

**Aktiver Korrosionsschutz:**
- Elektrochemische Beeinflussung
- Kathodisch (häufig) oder anodisch (selten)
- Elektrolyt erforderlich
- Kombination mit passivem Schutz üblich
