Repository: CWillberg/Lectures

## Vorlesung für Werkstofftechnik
Prof. Dr.-Ing. Christian Willberg\
Professur für Werkstofftechnik\
Hochschule Magdeburg-Stendal\
University of applied sciences\
Breitscheidstraße 2 - Haus 10, Raum 2.13\
D-39114 Magdeburg, Germany\
www.h2.de

Um einen Foliensatz in pdf umzuwandeln, nutze folgenden Befehl in WSL.

```
marp mti_ft_02/index.md --pdf --allow-local-file
s --browser chrome -o mti_ft_02.pdf
```

[PeriLab - Peridynamics Research](https://github.com/PeriHub/PeriLab.jl)

File: stream_material_science/stream_wst_02/index.md
---
marp: true

theme: h2
header: 'Structures of materials'
footer: ''

title: Materials-and-Production-Engineering-Structures of materials
author: Christian Willberg
---




<style>
footer {
    font-size: 14px; /* Change footer font size */
    color: #888; /* Change footer color */
    text-align: right; /* Change footer alignment */
}
img[alt="ORCID"] {
    height: 15px !important;
    width: auto !important;
    vertical-align: top !important;
    display: inline !important;
    margin: 0 !important;
}
</style>


## Structures of materials

<!-- _class: cols-2 -->

<div class="ldiv">

Prof. Dr.-Ing.  Christian Willberg [![ORCID](../../assets/styles/ORCIDiD_iconvector.png)](https://orcid.org/0000-0003-2433-9183)

Contact: christian.willberg@h2.de

</div>
<div class="rimg">

<img src="https://quickchart.io/qr?text=https://cwillberg.github.io/Lectures/stream_material_science/stream_wst_02/&light=0000&size=300&centerImageUrl=https://raw.githubusercontent.com/CWillberg/Lectures/main/assets/QR/h2.png"
     style="height:300px;width:auto;background-color:transparent;">

</div>

--- 

- Atomistic structure (type of atomic building blocks)
- Fine structure (bonds between atomic building blocks and their geometric arrangement)
- Microstructure (texture – areas of geometric arrangement separated by interfaces within the material)
- Macrostructure (coarse structure – overall appearance of a material during production and use of a component)



![bg right fit](https://wiki.arnold-horsch.de/images/6/6e/Strukturebene_Metall-2.jpg)

---

![bg fit](https://upload.wikimedia.org/wikipedia/commons/0/00/Periodensystem_Einfach.svg)

---

## Relevant Quantities

**Atomic Number**
Number of protons in the nucleus
**Atomic Mass**
determines the mass of the element in atomic mass units $u$
$u=\frac{1}{12}\times$ mass of Carbon-12 atom
Material mass is a combination of atomic mass and density

Example:
- Carbon-12 has atomic mass = 12.00000 u (exactly)
- Carbon-13 has atomic mass = 13.00335 u



---

## Relevant Quantities (2)

**Atomic weight (Relative Atomic Mass)**

Definition: The weighted average mass of all naturally occurring isotopes of an element
Calculation: Takes into account the relative abundance of each isotope
Example for Carbon:

- Carbon-12: 98.93% abundance
- Carbon-13: 1.07% abundance
- Atomic weight = (12.00000 × 0.9893) + (13.00335 × 0.0107) = 12.011 u


**Electronegativity**
determines whether atoms are donated or accepted in a bond
metallic bonds more on the left
covalent bonds more on the right

---

## Atomistic Structure

Consists of
- Nucleus (protons + neutrons) which defines the mass
- Shell (electrons) with different shells, which define chemical and many physical properties

- Probability of electron presence causes repulsion and attraction
- macroscopically recognizable as elasticity or thermal expansion

---
# Bonds

**Bonds determine everything about materials:**
- Why is diamond hard but graphite soft?
- Why do metals conduct electricity but plastics don't?
- Why does ice float on water?
- Why can we bend copper but not glass?

---

![bg 80%](../../assets/Figures/Bindungskraefte_zwischen_Atome_en.svg)

--- 

## What is a Bond?

**Definition:** Forces that hold atoms together in materials

**Two competing forces:**
- **Attractive forces** (FA): Pull atoms together
- **Repulsive forces** (FR): Push atoms apart

**Equilibrium:** Bond forms where FA + FR = 0 (minimum energy)

![bg right 80%](../../assets/Figures/Bindungskraefte_zwischen_Atome_en.svg)

---

## Bond Energy - The Key Concept

**Bond Energy (Binding Energy):** Energy required to separate bonded atoms
```
A-B → A + B     Energy needed = Bond Energy
```

**Units:** kJ/mol or eV/atom

**Rule:** Stronger bonds = Higher bond energy = More stable material

![bg right:50% fit](https://wisc.pb.unizin.org/app/uploads/sites/564/2020/06/Unit01Day06-H2MoleculeEvsBondLengthFinal.png)

---


## Bond Energy Scales

**Primary Bonds - Strong (100-900 kJ/mol)**
- Ionic bonds: 400-800 kJ/mol
- Covalent bonds: 150-900 kJ/mol  
- Metallic bonds: 100-850 kJ/mol

**Secondary Bonds - Weak (0.5-50 kJ/mol)**
- Hydrogen bonds: 10-40 kJ/mol
- Van der Waals: 0.5-25 kJ/mol

**Factor 10-100× difference!**

---

## Primary Valence Bonds  
**Primary bonds - high binding energy, strong bond**
- Ionic or heteropolar bond
- Atomic or homeopolar (or covalent) bond: polar (O-H) and nonpolar (C-C, C-H)
- Metallic bond

---

## Secondary or Residual Valence Bonds 
**Secondary bonds - low binding energy, weak bond**
- Van der Waals bond: intermolecular forces
- Hydrogen bond: two molecules or two suitably separated sections of a macromolecule interact via hydrogen atoms
- binding energies are one to two orders of magnitude smaller than those of atomic bonds

---

## Ionic or Heteropolar Bond
**Definition:**
Bond between **metal atom** and **non-metal atom** through electrostatic attraction

**Mechanism:**
1. Metal donates electrons → **cation** (positively charged)
2. Non-metal accepts electrons → **anion** (negatively charged)
3. Electrostatic attraction between oppositely charged ions

---

## Example: Sodium Chloride (NaCl)

**Sodium (Na)**
- 1 electron in outer shell
- Donates 1 electron → Na⁺ (cation)

**Chlorine (Cl)**
- 7 electrons in outer shell
- Accepts 1 electron → Cl⁻ (anion)

**Reaction equation:**
Na → Na⁺ + e⁻
Cl + e⁻ → Cl⁻
**Na⁺ + Cl⁻ → NaCl**

![bg right:45% fit](https://upload.wikimedia.org/wikipedia/commons/c/c5/NaCl-Obtenci%C3%B3n-2.svg)

---

## Driving Force: Noble Gas Configuration

**Goal:** Outer shell with 8 electrons (octet rule)

| Element | e⁻ outer | Reaction | Ion | like noble gas |
|---------|----------|----------|-----|----------------|
| Na      | 1        | -1 e⁻    | Na⁺ | Neon           |
| Mg      | 2        | -2 e⁻    | Mg²⁺| Neon           |
| Cl      | 7        | +1 e⁻    | Cl⁻ | Argon          |
| O       | 6        | +2 e⁻    | O²⁻ | Neon           |

---

## Examples

**Magnesium Oxide (MgO)**
- Mg → Mg²⁺ + 2e⁻
- O + 2e⁻ → O²⁻
- **Mg²⁺ + O²⁻ → MgO**

**Aluminum Oxide (Al₂O₃)**
- 2 Al → 2 Al³⁺ + 6e⁻
- 3 O + 6e⁻ → 3 O²⁻
- **2 Al³⁺ + 3 O²⁻ → Al₂O₃**

![bg right fit](../../assets/Figures/ionic_bonds.png)


---

## Properties of Ionic Compounds

**Crystal Structure**
- Regular ionic lattice
- High packing density
- Example: NaCl lattice (rock salt structure)

**Mechanical Properties**
- Brittle, low ductility
- High hardness
- High compressive strength
- Low tensile strength

![bg right:30% fit](https://upload.wikimedia.org/wikipedia/commons/d/d7/Calcium-fluoride-3D-ionic.png)

---

## Properties of Ionic Compounds (2)

**Thermal Properties**
- High melting points (300-1000°C)
- High boiling points
- Example: NaCl melts at 801°C

**Electrical Properties**
- Insulator in solid state
- Conductor in molten state (ions mobile)
- Conductor in aqueous solution (electrolyte)

---

## Binding Energy


**Ionic bond:**
- Strong (400-800 kJ/mol)
- Depends on:
  - Ion charge (higher charge → stronger)
  - Ion radius (smaller ions → stronger)

---

## Coulomb's Law

**Attractive force between ions:**

$$F = k \cdot \frac{q_1 \cdot q_2}{r^2}$$

- F = force
- k = Coulomb constant
- q₁, q₂ = charges of ions
- r = distance between ions

![bg fit right:50%](../../assets/Figures/Bindungskraefte_zwischen_Atome_en.svg)



---

## Lattice Energy - Examples

| Compound | Lattice Energy [kJ/mol] | Melting Point [°C] |
|----------|-------------------------|---------------------|
| NaCl     | 786                     | 801                 |
| MgO      | 3795                    | 2852                |
| CaF₂     | 2630                    | 1418                |
| LiF      | 1037                    | 845                 |
| KCl      | 717                     | 770                 |

**Trend:** Smaller ions + higher charge = higher lattice energy

---

## Applications of Ionic Compounds

**Ceramics**
- Al₂O₃ (aluminum oxide) - cutting tools, insulators
- MgO (magnesium oxide) - refractory materials

**Salts**
- NaCl (table salt) - food, chemistry
- CaCO₃ (calcium carbonate) - building material, cement

**Electronics**
- Insulators and dielectrics

---

## Covalent bonding

**Definition:**
Bond between **non-metal atoms** through **shared use** of electron pairs

**Mechanism:**
1. Two or more atoms share electrons
2. Shared electron pairs belong to both atoms
3. Formation of **molecules** or **covalent networks**
4. Directional bonds

---

## Example: Hydrogen (H₂)

**Hydrogen (H)**
- 1 electron in outer shell
- Needs 1 more electron for noble gas configuration

**Bond formation:**
H  +  H → H—H

- Each H atom contributes 1 electron
- Both electrons are shared
- Both H atoms achieve He configuration (2 e⁻)

**Bond dash (—):** Represents a bonding electron pair

---

## Driving Force: Noble Gas Configuration

| Molecule | Atoms | Bond | Configuration like |
|----------|-------|------|--------------------|
| H₂       | H—H   | Single | Helium           |
| Cl₂      | Cl—Cl | Single | Argon            |
| O₂       | O=O   | Double | Neon             |
| N₂       | N≡N   | Triple | Neon             |

**Multiple bonds:**
- Single (—): 1 electron pair
- Double (=): 2 electron pairs
- Triple (≡): 3 electron pairs

---

## More Examples

**Water (H₂O)**
- O needs 2 electrons → 2 single bonds with H

**Methane (CH₄)**
- C needs 4 electrons → 4 single bonds with H

**Carbon Dioxide (CO₂)**
- O=C=O
- 2 double bonds, linear

![bg fit right](../../assets/Figures/Covalent_bonding.png)

---

## Types of Covalent Structures

**1. Molecular Crystals**
- Discrete molecules (H₂O, CO₂, organic substances)
- Weak intermolecular forces
- Low melting points

**2. Covalent Networks (Atomic Crystals)**
- Continuous covalent bonds
- Diamond, silicon carbide, quartz
- Very high melting points
- Extreme hardness

---

## Polar and Nonpolar Covalent Bonds

**Nonpolar Covalent Bond**
- Same atoms (H₂, Cl₂, O₂)
- Electrons evenly distributed
- No charge separation
- Electronegativity difference ΔEN = 0

**Polar Covalent Bond**
- Different atoms (H₂O, HCl)
- Electrons unevenly distributed
- Partial charges (δ⁺ and δ⁻)
- Electronegativity difference 0 < ΔEN < 1.7

---


## Properties of Molecular Substances

**Aggregate State**
- Often gaseous or liquid at room temperature
- Low melting/boiling points (< 400°C)
- Weak van der Waals forces between molecules

**Mechanical Properties**
- Soft (in solids)
- Low strength
- Often flexible/elastic
- Example: plastics, waxes

---

## Properties of Covalent Networks

**Mechanical Properties**
- Extremely hard
- Brittle
- High compressive strength
- Low tensile strength

**Thermal Properties**
- Very high melting points (> 2000°C)
- High thermal stability
- Low thermal expansion

**Examples:** Diamond, SiC, Si₃N₄

---

## Binding Energy

<style scoped>section{font-size:21px;}</style>

**Definition:**
Energy required to break a bond

**Examples:**
| Bond | Energy [kJ/mol] |
|------|-----------------|
| H—H  | 436             |
| C—C  | 348             |
| C=C  | 614             |
| C≡C  | 839             |
| Si—Si| 226             |
| C—Si | 301             |

**Trend:** Multiple bonds are stronger
**Significance:** Determines mechanical and thermal properties

---

## Covalent Materials: Diamond

**Structure:**
- Each C atom tetrahedrally bonded to 4 neighbors
- Continuous 3D network
- All bonds equivalent

**Properties:**
- Hardest known material
- Melting point: 3550°C
- Excellent electrical insulator
- Excellent thermal conductivity

**Application:** Cutting tools, abrasives

---

## Covalent Materials: Silicon Carbide (SiC)

**Structure:**
- Similar to diamond
- Si and C arranged alternately
- Covalent C—Si bonds

**Properties:**
- Very hard and chemically very stable
- Melting point: 2730°C
- Good thermal conductivity
- Semiconductor at high temperatures

**Application:** Abrasives, high-temperature semiconductors, armor

---

## Comparison: Ionic vs. Covalent

| Property | Ionic Bond | Covalent (molecular) | Covalent (network) |
|----------|------------|----------------------|--------------------|
| Structure | Crystal lattice | Molecules | 3D network |
| Melting point | High (800°C) | Low (<300°C) | Very high (>2000°C) |
| Hardness | Medium-high | Low | Very high |
| Electrical | Insulator (solid) | Insulator | Insulator |
| Ductility | Brittle | Variable | Very brittle |
| Example | NaCl, MgO | Plastics, H₂O | Diamond, SiC |

---

## Polymers (Plastics)

**Structure:**
- Long carbon chains
- C—C and C—H bonds (covalent)
- Weak bonds between chains

**Types:**
- **Thermoplastics:** Linear, meltable (PE, PP, PVC)
- **Thermosets:** Crosslinked, not meltable (epoxy, bakelite)
- **Elastomers:** Weakly crosslinked, elastic (rubber)

---

# In-Depth: Fiber-Reinforced Composites Lecture

---



## Metallic Bond

**Definition:**
Bond between **metal atoms** through delocalized valence electrons

**Mechanism:**
1. Metal atoms donate valence electrons
2. Positive metal ions (atomic cores) form lattice
3. Valence electrons move freely throughout the crystal
4. **Electron gas** surrounds the atomic cores
5. Electrostatic attraction between atomic cores and electron gas

![bg right:30% fit](https://upload.wikimedia.org/wikipedia/commons/4/41/Nuvola_di_elettroni.svg)

---

## Structure

**⊕ = Metal ions (atomic cores)**
**blue dots = delocalized electrons (electron gas)**

- Electrons don't belong to individual atoms
- Freely mobile throughout metal lattice
- Non-directional bond

---

## Examples of Metallic Elements

**Alkali Metals (1st Main Group)**
- Sodium (Na), Potassium (K), Lithium (Li)
- 1 valence electron
- Soft, reactive

**Alkaline Earth Metals (2nd Main Group)**
- Magnesium (Mg), Calcium (Ca)
- 2 valence electrons
- Medium strength

---

## Examples of Metallic Elements (2)

**Transition Metals**
- Iron (Fe), Copper (Cu), Aluminum (Al)
- Variable valence electrons
- Hard, good conductivity

---

## Driving Force: Energy Reduction

**Why do metals form this bond?**

- Energy is released through delocalization of electrons
- Electrons can distribute over many atoms
- Lower energy level than in isolated atoms
- Energy gain stabilizes the structure

---

## Driving Force: Energy Reduction (2)

**More valence electrons, stronger the bond**

| Metal | Valence Electrons | Melting Point [°C] |
|-------|-------------------|--------------------|
| Na    | 1                 | 98                 |
| Mg    | 2                 | 650                |
| Al    | 3                 | 660                |

---

## Mechanical Properties

**Formability**
- Ductile (deformable)
- Forgeable, rollable
- Atoms can slide past each other
- Electron gas remains intact

**Strength**
- Medium to high strength
- Tensile strength: 50-1500 MPa (depending on metal)
- Work hardening possible

---

## Mechanical Properties (3)

**Fracture Behavior**
- Tough (not brittle)
- Plastic deformation before fracture

**Hardness**
- Variable depending on metal
- Soft: Na, K, Au (< 30 HV)
- Medium: Al, Cu, Ag (30-100 HV)
- Hard: Fe, Cr, W (> 100 HV)

---

## Mechanical Properties (2)

**Deformation Mechanisms**
- Dislocation movement (slip planes)
- Twin formation
- Non-directional bond enables deformation
- In contrast to ionic crystals (brittle)

---

## Thermal Properties - Melting Points

- Low to very high (39°C - 3422°C)
- Depends on number of valence electrons

| Metal | Melting Point [°C] |
|-------|--------------------|
| Na    | 98                 |
| Al    | 660                |
| Cu    | 1085               |
| Fe    | 1538               |
| W     | 3422               |

**Trend:** More valence electrons → higher melting point

---

## Thermal Properties (2)

**Thermal Conductivity**
- Very good (10-400 W/(mK))
- Free electrons transport heat
- Best thermal conductors: Ag, Cu, Au, Al

**Thermal Expansion**
- Medium to high expansion
- Typical: 10-30 · 10⁻⁶ K⁻¹
- Important for thermal stresses

**Heat Capacity**
- Relatively high

---

## Electrical Properties

**Electrical Conductivity**
- Excellent electrical conductors
- Free electrons transport charge
- Specific resistance: 10⁻⁸ - 10⁻⁶ Ω·m

| Metal | Conductivity [MS/m] | Application |
|-------|---------------------|-------------|
| Ag    | 63                  | Contacts    |
| Cu    | 59                  | Cables      |
| Au    | 45                  | Electronics |
| Al    | 37                  | Wiring      |

---

## Comparison of Bond Types

| Property | Ionic | Covalent | Metallic |
|----------|-------|----------|----------|
| Participants | Metal + non-metal | Non-metal | Metal |
| Electrons | Transfer | Sharing | Delocalized |
| Structure | Ionic lattice | Molecules/network | Metal lattice |
| El. conductivity | Only molten | No | Yes, very good |
| Formability | Brittle | Brittle/soft | Ductile |
| Melting point | High | Variable | Medium-high |
| Transparency | Often yes | Often yes | No |

---

# Secondary Bonds (Intermolecular Forces)

---

**Definition:**
Weak bonds between **molecules** or **atoms** through electrostatic interactions

**Properties:**
- Low binding energy (0.5-50 kJ/mol)
- **One to two orders of magnitude weaker** than primary bonds
- No electron transfer or sharing
- Short-range

**Main Types:**
1. **Van der Waals bonds** (0.5-25 kJ/mol)
2. **Hydrogen bonds** (10-40 kJ/mol)

---

## Bond Energies at a Glance

| Bond Type | Energy [kJ/mol] | Example |
|-----------|-----------------|---------|
| **Primary Bonds** | | |
| Ionic | 400-800 | NaCl |
| Covalent | 150-900 | C-C, O=O |
| Metallic | 100-850 | Cu, Fe |
| **Secondary Bonds** | | |
| Hydrogen bonds | 10-40 | H₂O...H₂O |
| Van der Waals (dipole) | 5-25 | HCl...HCl |
| Van der Waals (London) | 0.5-10 | Ar...Ar |

**Factor 10-100 weaker!**

---

## Secondary Bonds - Classification

Van der Waals bonds split into three subtypes, while hydrogen bonds form a special case.

---

![bg fit](../../assets/Figures/secondary_bonds_tree.png)

---

## Van der Waals Bonds

**Definition:**
Weak intermolecular forces due to charge distributions

![bg right fit](https://upload.wikimedia.org/wikipedia/commons/c/cf/Forze_di_London.png)

**Three Subtypes**
1. London forces (weakest)
2. Dipole-dipole forces
3. Dipole-induced dipole

---

## Van der Waals Bonds (2)

<style scoped>section{font-size:24px;}</style>

**1. London Forces**
- Temporary, fluctuating dipoles
- In **all** atoms/molecules
- 0.5-10 kJ/mol

**2. Dipole-Dipole Forces**
- Permanent dipoles
- Only in polar molecules
- 5-25 kJ/mol

**3. Dipole-Induced Dipole**
- Permanent dipole induces temporary dipole
- Mixtures

---

## London Forces (Dispersion Forces)

**Mechanism:**
Atom 1:  ⊖ ⊕   →  temporary dipole (due to electron movement)
↓ induces
Atom 2:  ⊕ ⊖   →  induced dipole
↓
Attraction

**Properties:**
- Occur in **all** molecules/atoms (even nonpolar!)
- Strength increases with molecule size
- Short-range (~ r⁻⁶)
- Weakest intermolecular force

---

## London Forces - Influence of Molecule Size

**Larger molecules → more electrons → stronger London forces**

| Molecule | Molar Mass [g/mol] | Electrons | Boiling Point [°C] |
|----------|--------------------|-----------|--------------------|
| He       | 4                  | 2         | -269               |
| Ne       | 20                 | 10        | -246               |
| Ar       | 40                 | 18        | -186               |
| Kr       | 84                 | 36        | -153               |
| Xe       | 131                | 54        | -108               |

**Trend:** More electrons → stronger temporary dipoles → higher boiling point

**Relevance:** Why motor oils become viscous in cold

---

## Dipole-Dipole Forces

**Mechanism:**
δ⁺     δ⁻   δ⁺     δ⁻
H—O ... H—O

**Prerequisite:**
- Molecules must be **permanently polar**
- Different electronegativity

**Properties:**
- Stronger than London forces
- Temperature dependent
- Directional

---

## Dipole-Induced Dipole Forces

**Mechanism:**
Polar:    δ⁺  δ⁻
H—Cl        →  induces dipole
↓
Nonpolar:  ⊕ ⊖

---

## Dipole-Induced Dipole Forces (2)

**Examples:**
- Solution of O₂ in H₂O
- Solution of N₂ in water
- Mixture of polar and nonpolar substances

**Significance:**
- Explains limited solubility of nonpolar gases in water
- Important for gas solubility (e.g., oxygen in blood)

---

## Hydrogen Bonds

**Mechanism:** Particularly strong dipole-dipole interaction between H atom and electronegative atoms (F, O, N)

![bg right fit](https://upload.wikimedia.org/wikipedia/commons/1/1a/Acetic_Acid_Hydrogenbridge_V.2.svg)

---

## Hydrogen Bonds (2)

**Prerequisites:**
1. H bonded to **F, O or N** (high electronegativity)
2. Free electron pair on acceptor atom
3. Directional (not like normal dipole-dipole)

**Strength:** 10-40 kJ/mol (strongest secondary bond!)

---

## Properties of Substances with Secondary Bonds

<style scoped>section{column-count:2;column-gap:2.5em;} section h1, section h2, section header{column-span:all;}</style>

**Aggregate State**
- Often gaseous or low boiling
- Weak intermolecular forces
- Easily evaporated

**Melting/Boiling Points**
- Low (often < 100°C)
- Exception: H-bonds increase values

**Solubility**
- London forces: "Like dissolves like"
- H-bonds: highly soluble in polar solvents

**Mechanical**
- Soft
- Easily deformable
- Low strength

---

## Materials Engineering Significance

**1. Polymers (Plastics)**
- Secondary bonds between polymer chains
- Determine melting point and mechanical properties
- Thermoplastics: **only** secondary bonds → meltable
- Thermosets: covalent crosslinking → not meltable

**2. Lubricants**
- Graphite: weak van der Waals between layers
- Easily shiftable → low friction
- MoS₂: similar principle

---

## Materials Engineering Significance (2)

**3. Seals and Elastomers**
- Flexibility through weak bonds
- Rubber, silicones

---

## Thermoplastics vs. Thermosets

**Thermoplastics**
- Only secondary bonds between chains
- Meltable, recyclable
- Low melting points (50-250°C)
- Examples: PE, PP, PS, PVC

![bg right fit](https://upload.wikimedia.org/wikipedia/commons/1/19/Lego_bricks.jpg)

---

## Thermoplastics vs. Thermosets (2)

**Thermosets**
- Covalent crosslinking (primary bond)
- Not meltable
- High temperature resistance
- Examples: Epoxy resins, phenolic resins

![bg right:40% fit](https://upload.wikimedia.org/wikipedia/commons/thumb/2/21/Bundesarchiv_Bild_183-P0619-306%2C_Trabant_601.jpg/640px-Bundesarchiv_Bild_183-P0619-306%2C_Trabant_601.jpg)

**Secondary bonds enable deformability!**

---

## Graphite - Layer Structure

- Within layers: strong covalent C-C bonds
- Between layers: weak van der Waals forces

**Properties / Applications:**
- In layers: hard, strong
- Between layers: easily shiftable
- Good lubricant
- Electrically conductive (in layer plane)
- Dry lubricant, pencil leads, electrodes

![bg right:30% fit](https://upload.wikimedia.org/wikipedia/commons/5/5b/Graphene-graphite_relation.svg)

---

## Adsorption on Surfaces

**Physisorption**
- Van der Waals forces
- Weak bond (5-40 kJ/mol)
- Reversible
- Multiple layers possible

**Applications:**
- Activated carbon (water purification, gas masks)
- Molecular sieves (drying)
- Catalysts (surface enlargement)
- Chromatography

![bg fit right:35%](https://upload.wikimedia.org/wikipedia/commons/thumb/a/a9/Circular_HEPA_air_filter_%26_activated_carbon_filter_%281%29.jpg/640px-Circular_HEPA_air_filter_%26_activated_carbon_filter_%281%29.jpg)

---

## Solvents and Solubility

**"Like dissolves like"**

**Nonpolar Solvents** (London forces)
- Hexane, benzene, chloroform
- Dissolve: fats, oils, waxes, nonpolar polymers

**Polar Solvents** (dipole, H-bonds)
- Water, ethanol, acetone
- Dissolve: salts, sugars, polar molecules

**Principle:**
Solvents must have similar intermolecular forces as dissolved substance

---

## Surface Tension

Unequal attractive forces at the surface

**High Surface Tension:**
- Strong intermolecular forces
- H₂O: 72 mN/m

**Low Surface Tension:**
- Weak intermolecular forces
- Ethanol: 22 mN/m

**Application:**
- Surfactants (reduce surface tension)
- Wetting of surfaces

---

## Comparison: Primary vs. Secondary Bonds

| Property | Primary Bond | Secondary Bond |
|----------|--------------|----------------|
| Energy | 100-900 kJ/mol | 1-50 kJ/mol |
| Range | Atomic | Molecular |
| Melting point | High (>500°C) | Low (<200°C) |
| Electrons | Involved | Not involved |
| Examples | NaCl, Fe, diamond | H₂O, N₂, polymers |
| Strength | Very high | Low |
| Formability | Variable | Often good |

---

## Directional Bonds vs. Nondirectional Bonds

**Directional Bonds (Covalent, H-bonds):**

- Lead to specific molecular shapes
- Create materials with anisotropic properties
- Result in lower density structures (diamond vs metals)
- Cause brittleness due to specific bond angles

**Nondirectional Bonds (Ionic, Metallic, vdW):**

- Allow for dense packing arrangements
- Enable plastic deformation (metals)
- Create isotropic properties in crystals
- Permit multiple coordination geometries

---

# Questions 
![bg right](../../assets/Figures/fragezeichen.png)

File: stream_material_science/stream_wst_03/index.md
---
marp: true

theme: h2
header: 'Real Structures and Properties'
footer: ''

title: Real Structures and Properties
author: Christian Willberg
---




<style>
.container{
  display: flex;
  }
.col{
  flex: 1;
  }
</style>

<style scoped>
.column-container {
    display: flex;
    flex-direction: row;
}

.column {
    flex: 1;
    padding: 0 20px; /* Column spacing */
}

.centered-image {
    display: block;
    margin: 0 auto;
}
</style>

<style>
footer {
    font-size: 14px; /* Change footer font size */
    color: #888; /* Change footer color */
    text-align: right; /* Change footer alignment */
}
img[alt="ORCID"] {
    height: 15px !important;
    width: auto !important;
    vertical-align: top !important;
    display: inline !important;
    margin: 0 !important;
}
</style>


## Fine Structure

<!-- _class: cols-2 -->

<div class="ldiv">

Prof. Dr.-Ing.  Christian Willberg [![ORCID](../../assets/styles/ORCIDiD_iconvector.png)](https://orcid.org/0000-0003-2433-9183)

Contact: christian.willberg@h2.de
Parts of the script are taken from \
Prof. Dr.-Ing. Jürgen Häberle

</div>
<div class="rimg">

<img src="https://quickchart.io/qr?text=https://cwillberg.github.io/Lectures/stream_material_science/stream_wst_03/&light=0000&size=300&centerImageUrl=https://raw.githubusercontent.com/CWillberg/Lectures/main/assets/QR/h2.png"
     style="height:300px;width:auto;background-color:transparent;">

</div>

---

## Contents

- Identify and characterize crystal structures
- Understand molecular structures and their composition
- Describe real structures of crystals with their defects
- Explain relationships between structure and mechanical properties
- Plastic deformation mechanisms

![bg right:35% fit](../../assets/Figures/kfz.png)


---

<!--paginate: true-->



## Why is Fine Structure Important?

**Structure Determines Properties**

- Mechanical properties (strength, ductility)
- Electrical conductivity
- Thermal behavior
- Optical properties
- Chemical resistance

---

## Space Lattice

- Created by three-dimensional periodic displacement of its building blocks
- Characterized by three spatial axes x, y, and z with angles α, β, γ and the distances on the axes that define the respective space lattice
- a₀, b₀, and c₀ (lattice constants) → unit cell


![bg fit right 80%](../../assets/Figures/einheitszelle.png)

---

| Crystal System   | Lattice Constants      | Angles        | Examples                                                 |
|------------------|-----------------------|------------------------------------|-----------------------------------------------------------|
| triclinic          | a₀ ≠ b₀ ≠ c₀          | α ≠ β ≠ γ ≠ 90°                    | Silicate minerals                                           |
| monoclinic         | a₀ ≠ b₀ ≠ c₀          | α = γ = 90°; β ≠ 90°               | Mo₂S₃; β-Pu                                                |
| (ortho)rhombic | a₀ ≠ b₀ ≠ c₀          | α = β = γ = 90°                    | U, S, P, Ga, γ-Sn                                          |
| rhombohedral    | a₀ = b₀ = c₀          | α = β = γ ≠ 90°                    | As, Hg, Sb                                                 |
| hexagonal        | a₀ = b₀ ≠ c₀          | α = β = 90°; γ = 120°              | α-Ti, Mg, Zn                                               |
| tetragonal       | a₀ = b₀ ≠ c₀          | α = β = γ = 90°                    | B, CuTi₃, Sn (T > 13.5°)                                   |


---

## Most Common Lattice Forms in Metals

| Crystal System   | Lattice Constants      | Angles        | Examples                                                 |
|------------------|-----------------------|------------------------------------|-----------------------------------------------------------|
| cubic          | a₀ = b₀ = c₀          | α = β = γ = 90°                    | Cu, Al, Ni, Au, Ag; γ-iron (fcc); α-iron, V, Cr, W (bcc); Mn, Po (sc) |

---

## Crystallographic Designations

**Packing Density** = Volume of atoms / Volume of unit cell


---

Face-Centered Cubic (fcc)
- 4 atoms per unit cell
- Packing density: 74%
- Coordination number: 12
![bg right 30%](../../assets/Figures/kfz.png)

Body-Centered Cubic (bcc)
- 2 atoms per unit cell
- Packing density: 68%
- Coordination number: 8

![bg vertical 30%](../../assets/Figures/krz.png)

---


Hexagonal Close-Packed (hcp)
- 2 atoms per unit cell
- Packing density: 74%
- Coordination number: 12

![bg right 30%](../../assets/Figures/hdp.png)

---

## Packing Density and Properties

**Packing Density** = Volume of atoms / Volume of unit cell

| Structure | Packing Density | Typical Properties |
|----------|----------------|------------------------|
| fcc | 74% | Ductile, easily deformable |
| hcp | 74% | Anisotropic, limited ductility |
| bcc | 68% | Higher strength, more brittle |



---

## Crystal planes

**Miller Indices**
- Planes: (h k l)
- Directions: [h k l]

![bg right fit 40%](https://upload.wikimedia.org/wikipedia/commons/d/d5/Miller_Indices_Felix_Kling.svg)



---


## Influences of Crystal Structure

- **Corrosion**: Attack by aggressive media occurs on preferred planes
- **Deformation**: Plastic deformation occurs along preferred crystallographic planes and directions → slip systems
- **Ultrasound**: Use of quartz oscillators with special crystallographic boundary surfaces
- **Conductivity**: Use of germanium or silicon wafers in (1 1 1) or (1 0 0) orientation for semiconductor elements
- **Magnetization**: Easiest magnetization of iron-silicon transformer sheets along the cube edge [1 0 0]

---

## Anisotropy in Crystals

**Anisotropy** = Directional dependence of properties

Examples:
- Elastic modulus varies with crystal direction
- Thermal expansion is direction-dependent
- Optical properties (birefringence)

**Practical Significance:**
- Textured materials (rolling direction)
- Single-crystal turbine blades
- Anisotropic magnetic materials

![bg right fit](https://www.edelmetallschmiede.ch/wp-content/uploads/2018/05/Gefuege1.jpg)

---

## Polymorphism in Metals

- **Polymorphism**: Formation of different lattice structures depending on temperature
- The different lattice forms are the **allotropic modifications**

(also: Polymorphism of carbon: graphite, diamond, fullerene, graphene)

**Technical Significance:**
- Heat treatment of steel
- Shape memory alloys
- Phase transformation hardening

---
## Example: Iron Polymorphism

| Phase | Structure | Temperature | Properties |
|-------|----------|------------|---------------|
| α-Fe | bcc | < 911°C | Ferromagnetic |
| γ-Fe | fcc | 911-1392°C | Paramagnetic |
| δ-Fe | bcc | 1392-1538°C | Paramagnetic |

**Volume Change During Transformation:**
- α → γ: Volume contraction (-1%)
- γ → α: Volume expansion (+1%)

---

## Determination of Transformation Points

_Dilatometry_
- Measurement of length change due to lattice transformation
- Precision: ±0.1 µm
- Application: Determination of critical temperatures

_Thermal Analysis (DTA/DSC)_
- Recording of temperature profile
- Lattice transformations (phase changes) require or release thermal energy
- Arrest or inflection points in heating or cooling curves
- Arrest points: for pure metals
- Inflection points: for alloys



---

![bg fit](../../assets/Figures/Haltepunkte_knickpunkte.png)


---



# Molecular Structures - Introduction

- Typical for non-metallic organic materials
  - Natural materials: wood, rubber, leather, fibers, etc.
  - Synthetic plastics: PMMA, epoxy, etc.

---



**Difference from Metals:**
- Covalent and Van der Waals bonds
- Chain molecules instead of crystal lattice
- Temperature-dependent behavior

![bg right 60%](https://upload.wikimedia.org/wikipedia/commons/f/fe/Spruce_plywood.JPG)

![bg vertical 80%](https://upload.wikimedia.org/wikipedia/commons/0/03/14-05-28-LEGO-by-RalfR-061.jpg)


---

- Created by assembly reactions of monomeric building blocks into chain molecules
- Atomic bonds occur within the chains
- Secondary valence bonds and molecular entanglements exist between chains


![bg right fit](../../assets/Figures/Syndiotactic_polypropene.png)

---

## Structure of Polymers

- Created by assembly reactions of monomeric building blocks into chain molecules
- **Within the chains**: strong atomic bonds (covalent)
- **Between the chains**: weak secondary valence bonds and molecular entanglements (Van der Waals and hydrogen bonding)


![bg right fit](../../assets/Figures/Syndiotactic_polypropene.png)

---

## Polymer Classification

**By Structure:**
1. Linear: Thermoplastics (PE, PP, PS)
2. Branched: Thermoplastics with reduced crystallinity
3. Cross-linked: Thermosets (epoxy), Elastomers (rubber)

**By Behavior:**
- Thermoplastics: meltable
- Thermosets: non-meltable
- Elastomers: rubber-elastic

---

## Assembly Reaction (Polymerization)

- Free bonds must be created in the monomers
- The monomers "need" new partners to reach the energy minimum again

**Degree of Polymerization (n):**
- Number of monomer units
- Molar mass M = n × M₀
- Typical: n = 1,000 - 100,000
- e.g. Polyethylene (PE): n CH₂=CH₂ → (-CH₂-CH₂-)ₙ
---

**Properties change with n:**
- Strength ↑
- Melting temperature ↑
- Solubility ↓

---



## Crystallinity in Polymers

**Semi-crystalline:**
- Ordered (crystalline) and disordered (amorphous) regions
- Crystallinity: 30-80%
- Examples: PE, PP, PA

**Amorphous:**
- No order
- Typical for branched and cross-linked polymers
- Examples: PS, PMMA, epoxy

![bg right fit](https://cdn1.slideserve.com/3117708/slide1-l.jpg)

---

**Influence on Properties:**
- Higher crystallinity → higher strength, stiffness
- Lower crystallinity → better transparency, flexibility

---

## Glassy-Amorphous Structures

- Glasses are a non-metallic inorganic, preferably silicate melt product
- **Non-crystalline, i.e., amorphous state**
- With glass, the melt is first supercooled and then "frozen" below the transformation temperature Tg
![bg right fit](../../assets/Figures/amorph.png)

---

**Glass Transition Temperature Tg:**
- Below: brittle, hard
- Above: low hardness, deformable
![bg right fit](../../assets/Figures/amorph.png)

---

## Glass Formation

**Conditions for Glass Formation:**
1. Rapid cooling (supercooling)
2. High viscosity of melt
3. Complex molecular structures

**Technical Glasses:**
- Soda-lime glass (windows)
- Borosilicate glass (laboratory glass)
- Quartz glass (optics)
- Metallic glasses (amorphous metals)

---

**Properties:**
- Isotropic
- Transparent (often)
- Brittle at room temperature

![bg right fit 60%](https://upload.wikimedia.org/wikipedia/commons/4/4b/Silica.svg)

---

## Metallic Glasses

**Production:**
- Extremely rapid cooling (10⁶ K/s)
- Prevents crystallization

**Properties:**
- Very high strength
- No dislocations
- Corrosion resistant
- Soft magnetic


---

# Real Structure of Crystals

---

## Lattice Defects

- **Zero-dimensional defects** (point defects): vacancies, interstitial atom, interstitial foreign atoms, substitutional foreign atom
- **One-dimensional defects** (line defects): dislocations
- **Two-dimensional defects** (planar defects): stacking faults, grain boundaries, subgrain boundaries, phase boundaries
- **Three-dimensional defects**: pores, inclusions, cracks

---


## Zero-Dimensional Defects

![bg right 50%](../../assets/Figures/ideales_gitter.png)

**Types:**
- Vacancies
- Interstitial atoms
- Substitutional foreign atom
- Interstitial foreign atom
- Frenkel defect (vacancy + interstitial atom)
- Schottky defect (vacancy pair)


---

## Vacancies

**Effects:**
- Enable diffusion
- Reduce strength
- Vacancy migration

---

## Foreign Atoms

**Benefits:**
- [Doping](https://en.wikipedia.org/wiki/Doping_(semiconductor)) in semiconductors
    - Targeted manipulation of electrical conductivity by introducing additional atoms


![bg right 40%](https://upload.wikimedia.org/wikipedia/commons/2/22/Schema_-_n-dotiertes_Silicium.svg)


![bg vertical 40%](https://upload.wikimedia.org/wikipedia/commons/0/0d/Schema_-_p-dotiertes_Silicium.svg)

---

- Interstitial and substitutional foreign atoms
    - Increase in strength through natural "crack stopper" or locally easier displacement and local reduction of stresses
    - Size and chemical similarity define substitution or interstitial position

**Solid Solution Strengthening:**
- Atomic size difference creates lattice distortions
- Hindrance of dislocation movement
- Strength increase proportional to square root of concentration

---

## Dislocations

[Dislocations](https://en.wikipedia.org/wiki/Dislocation) arise
- During crystal growth
- Due to internal stresses
- Through plastic deformation

![bg right 80%](../../assets/Figures/versetzung.png)
![bg 105%](https://upload.wikimedia.org/wikipedia/commons/7/77/Versetzung_im_2D-Kristall.svg)

**Dislocation Density:**
- Annealed crystal: 10⁶ - 10⁸ cm⁻²
- Deformed crystal: 10¹⁰ - 10¹² cm⁻²

---

## Types of Dislocations


**Burgers Vector**

**Definition:**
- Vector describing the lattice displacement
- Magnitude: usually one lattice constant
- Direction: slip direction

**Significance:**
- Characterizes the dislocation
- Remains constant along the dislocation line
- Mixes edge and screw character

---

**Determination:**
- Burgers circuit in crystal
- Closure failure = Burgers vector

---

**Edge Dislocation**
- Extra half-plane in crystal
- Energy: $E \approx \frac{3}{4} G b^2$
- Burgers vector ⊥ dislocation line

![bg right 60%](https://upload.wikimedia.org/wikipedia/commons/9/99/Dislocation_edge_d2.svg)

**Screw Dislocations**
- Spiral lattice distortion
- Energy: $E \approx \frac{1}{2} G b^2$
- Burgers vector ∥ dislocation line

![bg vertical 60%](https://upload.wikimedia.org/wikipedia/commons/5/52/Dislocation_screw_e.svg)

---


## Dislocation Movement

**Glide:**
- Dislocation moves in glide plane
- Low required shear stress
- Main mechanism of plastic deformation

**Climb:**
- Dislocation leaves glide plane
- Requires diffusion of vacancies
- Only at high temperatures
- Important in creep

---

**Cross-slip:**
- Screw dislocation changes glide plane
- Enables three-dimensional deformation

---

## Dislocation Interactions

**Dislocation Pileup:**
- Dislocations pile up at obstacles
- Stress concentration
- Can lead to crack formation

**Dislocation Entanglement:**
- Dislocations block each other
- Strengthening mechanism
- "Forests" of dislocations

---

**Dislocation Reactions:**
- Two dislocations can merge
- New dislocation with different Burgers vector
- Frank-Read source: dislocation multiplication

---

# [Defect Overview](https://cwillberg.github.io/Werkstofftechnik/dev/Skript/svw/gitterbaudefekte/)


---

## Two-Dimensional Defects - Grain Boundaries
- Grain boundaries
- Phase boundaries
- Subgrain boundaries

![bg right fit](https://www.struers.com/-/media/Struers-media-library/Knowledge/Materials/Grain-structures/FIg-0A-974x732-px.jpg?lm=20191009T054854Z&h=732&w=974&hash=4504C0AA9A9B6DEB6BDF91CC93EDF46ED9AADF75)

[Script](https://cwillberg.github.io/Werkstofftechnik/dev/Skript/svw/gitterbaudefekte/)


---


**Grain Boundaries:**
- High-angle grain boundaries (θ > 15°)
- Low-angle grain boundaries (θ < 15°)
- Special grain boundaries (twin boundaries)

**Phase Boundaries:**
- Coherent boundaries (epitaxial)
- Semi-coherent boundaries (with dislocations)
- Incoherent boundaries (disordered)

**Subgrain Boundaries:**
- Arrangement of dislocations
- Formed during recovery


---

## Grain Boundary Properties

**Structural Features:**
- Higher energy than crystal interior
- Reduced atomic density
- Increased chemical activity

**Influence on Properties:**
- Diffusion along grain boundaries faster
- Preferred corrosion attack sites
- Hindrance of dislocation movement (Hall-Petch)
- Starting point for recrystallization

---
## Large Grains (Coarse Microstructure)

- **Lower Strength** 
  - Fewer grain boundaries as dislocation barriers
  - Long free paths for dislocations
  
- **Higher Ductility** 
  - More space for dislocation movement
  - Better formability

---

### High Temperature Behavior

- **Better Creep Resistance** 
  - Less grain boundary diffusion
  - More stable at elevated temperatures

### Applications

- Turbine blades (high temperature)
- When ductility is more important than strength
- Single crystals for special applications

---

## Small Grains (Fine Microstructure)

- **Higher Strength** 
  - Many grain boundaries = many barriers

- **Higher Hardness** 
  - Resistance to local deformation

- **Good Toughness** 
  - Crack arrest at grain boundaries

---

### Deformation Behavior

- **More Homogeneous Deformation**
  - Many small regions active
  
- **Slightly Reduced Ductility** 
  - But often acceptable

### Applications

- High-strength steels (automotive)
- Structural components
- Wherever strength + toughness is required

---

## Plasticity

Good or Bad

![bg right 70%](../../assets/Figures/fragezeichen.png)

---

## Examples

**High Plasticity**:

- Modeling clay
- Wet clay
- Metals and metal alloys with suitable atomic lattice:
  - Glowing steel during forging
  - Cold forming of sheet metal 

**Low Plasticity**:
  - Rubber
  - Ceramics
  - Fiber-reinforced composites (epoxy-glass fiber or epoxy-carbon fiber)
   
---

**Advantages of Plasticity:**
- Formability (manufacturing)
- Energy absorption (crash)
- Toughness (no spontaneous crack propagation)
- Stress relief

**Disadvantages of Plasticity:**
- Dimensional change
- Creep deformation
- Component failure under overload
- Fatigue

---

## Plasticity - Single Crystal

The plastic deformation of a crystal occurs essentially through sliding of atomic planes along certain crystallographic planes and directions under the action of shear stresses.

- Slip system consists of slip plane and slip direction
- Critical shear stress ($\tau_{Kr}\approx G/10$ - estimation or theoretical shear strength)
- Reality lower by factor ~100 due to dislocations

---

## Image

![](../../assets/Figures/Beispiel_plast.bmp)
  
---

## Plastic Deformation of Polycrystalline Materials

- Micro- and Macroplasticity
  - Plastic deformation begins at "unfavorable" orientations
- Grain Boundaries
  - Barrier for dislocation movement
  - At high temperatures grain boundaries can slide (creep)
  - Targeted manufacturing can increase toughness through grain boundaries
- Heterogeneity
  - Multiphase nature
  - Inhomogeneous distribution of stresses and strains
- Anisotropy

---

## Polycrystal Plasticity
[Example from a simulation](https://www.youtube.com/watch?v=mWanREXKLO4)

---

## Yield Strength

![bg right 90%](https://upload.wikimedia.org/wikipedia/commons/6/64/Spgs-Dehnungs-Kurve_Dehngrenze.svg)

**Characteristic Points:**
- $R_m$ - Tensile strength (maximum)
- $R_e$ - Yield strength (elastic limit at linear curve)
- $R_{p0,2}$ - Proof stress (0.2% permanent strain)
- $A$ - Elongation at fracture (in %)
- $Z$ - Reduction of area (in %)

[Example video](https://youtu.be/E80yUNniESU?si=pqGRAWamxFQedWqw&t=95)

---

## Yield Strength and Proof Stress

**Yield Strength Re:**
- For materials with pronounced yield point
- Characteristic for low-alloy steel
- Marks transition elastic → plastic

**Proof Stress Rp0.2:**
- Substitute yield strength for materials without pronounced yield point
- Loading up to 0.2% permanent strain, then unloading
- Standard for aluminum alloys, high-alloy steels

[Steel datasheet](https://www.stauberstahl.com/fileadmin/Downloads/werkstoffe/Werkstoff-1.2842-Datenblatt.pdf)

---

## Yield Point Phenomenon

![bg right 90%](https://upload.wikimedia.org/wikipedia/commons/6/6e/Spgs-Dehnungs-Kurve_Streckgrenze.svg)

**Upper and Lower Yield Point:**
- $R_{eH}$ - Upper yield point (maximum)
- $R_{eL}$ - Lower yield point (plateau)

**Lüders Region:**
- Serrated region after yield point
- Lüders bands migrate through specimen
- Precipitates block dislocations
- After breaking free: dislocations move freely

---

## Plasticity - Forming

**Bulk Forming:**
- Forging, pressing, rolling, [deep drawing principle](https://www.youtube.com/watch?v=Zbfld_851z0)
- Large shape changes
- Grain refinement

**Sheet Metal Forming:**
- Bending, stretch forming, [deep drawing](https://www.youtube.com/watch?v=rHfepOqPVHI)
- Limited shape change
- Anisotropy important

---

## Creep
- Time-dependent deformation under constant load
![bg right fit](https://leichtbau.dlr.de/wp-content/uploads/2022/03/boom_blank_be.png)

- Example [deployable space structures](https://youtu.be/vMMc7-VUUtM?si=5uYx40b4eWGl7j0G&t=77)

---

- Occurs in metals above a transition temperature ($~0.3-0.4 \cdot T_S$)

- Even at low mechanical stresses below the yield strength $R_e$, irreversible plastic deformation occurs, progressing slowly but steadily 

![bg right 80%](https://upload.wikimedia.org/wikipedia/commons/2/26/Kriechen-Werkstoffvorgaenge.jpg)

---

- Temperature-, stress-, time- and material-dependent

- **Cause**: Dislocation movements, vacancy diffusion, grain boundary sliding, grain boundary diffusion

![bg right 80%](https://upload.wikimedia.org/wikipedia/commons/2/26/Kriechen-Werkstoffvorgaenge.jpg)

---

1. **Primary Creep:**
- Decreasing creep rate
- Hardening dominates
   
2. **Secondary Creep:**
- Constant creep rate (steady-state)
- Equilibrium: hardening - recovery
   
3. **Tertiary Creep:**
- Increasing creep rate
- Damage (pores, cracks)
- Leads to fracture

![bg right 80%](https://upload.wikimedia.org/wikipedia/commons/2/26/Kriechen-Werkstoffvorgaenge.jpg)

---

## Creep in Polymers
- Consist of molecular chains 
- These slide or uncoil under external load
- Secondary bonds between macromolecules are reformed and deformation remains

---

## Summary

**Key Points:**
1. Crystal structures determine fundamental properties
2. Real structures always contain defects
3. Defects enable plastic deformation
4. Dislocations are carriers of plasticity
5. Grain size influences strength (Hall-Petch)
6. Temperature activates additional mechanisms (creep)
7. Structure-property relationships are fundamental
