Repository: CWillberg/Lectures

## Vorlesung für Werkstofftechnik
Prof. Dr.-Ing. Christian Willberg\
Professur für Werkstofftechnik\
Hochschule Magdeburg-Stendal\
University of applied sciences\
Breitscheidstraße 2 - Haus 10, Raum 2.13\
D-39114 Magdeburg, Germany\
www.h2.de

Um einen Foliensatz in pdf umzuwandeln, nutze folgenden Befehl in WSL.

```
marp mti_ft_02/index.md --pdf --allow-local-file
s --browser chrome -o mti_ft_02.pdf
```

[PeriLab - Peridynamics Research](https://github.com/PeriHub/PeriLab.jl)

File: stream_material_science/stream_wst_06/index.md
---
marp: true

theme: h2
header: 'Iron-Carbon Diagram'
footer: ''

title: Lecture Phases and Microstructure in the Iron-Carbon System
author: Christian Willberg
---




<style>
.container{
  display: flex;
  }
.col{
  flex: 1;
  }
</style>

<style scoped>
.column-container {
    display: flex;
    flex-direction: row;
}

.column {
    flex: 1;
    padding: 0 20px; /* Column spacing */
}

.centered-image {
    display: block;
    margin: 0 auto;
}
</style>

<style>
footer {
    font-size: 14px; /* Change footer font size */
    color: #888; /* Change footer color */
    text-align: right; /* Change footer alignment */
}
img[alt="ORCID"] {
    height: 15px !important;
    width: auto !important;
    vertical-align: top !important;
    display: inline !important;
    margin: 0 !important;
}
</style>


## Phases and Microstructure in the Iron-Carbon System

<!-- _class: cols-2 -->

<div class="ldiv">

Prof. Dr.-Ing.  Christian Willberg [![ORCID](../../assets/styles/ORCIDiD_iconvector.png)](https://orcid.org/0000-0003-2433-9183)

Contact: christian.willberg@h2.de

</div>
<div class="rimg">

<img src="https://quickchart.io/qr?text=https://cwillberg.github.io/Lectures/stream_material_science/stream_wst_06/&light=0000&size=300&centerImageUrl=https://raw.githubusercontent.com/CWillberg/Lectures/main/assets/QR/h2.png"
     style="height:300px;width:auto;background-color:transparent;">

</div>



---

# Learning Objectives

After this lecture you will be able to:
- read and interpret the iron-carbon diagram
- identify phases and microstructural constituents
- understand cooling processes in the Fe-C diagram
- explain properties of steel and cast iron
- understand basic heat treatments
- justify material selection for technical applications

---

# Real Diagrams

---

## Real Diagrams
- previous diagrams were ideal diagrams and do not occur in reality
- Iron-Carbon Diagram (ICD) is the most important real diagram
- base metal is iron → steel or cast iron
- the ICD consists of ideal diagrams - the peritectic, eutectic and eutectoid partial diagrams

---

## Important Terms

**Eutectic**: Two-component mixture with lowest melting point
- simultaneous solidification of both components from the melt

**Eutectoid**: analogous to eutectic, but transformation in solid state
- simultaneous decomposition of a solid solution into two new phases

**Peritectic**: Reaction between solid phase and melt
- forms a new solid phase

---

# Iron-Carbon Diagram (ICD)

- most important phase diagram
- Iron is the most important material in mechanical engineering

Reasons are the properties of steel and cast iron:
- low cost
- high strength and elastic stiffness
- variety of possible alloys
- availability
- castability, weldability, etc.

[Explanation video for the Iron Carbon Diagram](https://www.youtube.com/watch?v=oJqvnKhnsg0&t=1s)



---


- Depending on the form of carbon, we distinguish between the stable Fe-C system, in which carbon appears as graphite, and the metastable Fe-Fe$_3$C system, in which carbon is bound as Fe$_3$C (intermediate phase cementite)

---

![bg 70%](../../assets/Figures/Eisen_Kohlenstoff_Diagramm_Deutsch.svg)

---

## Overview: Important Regions in the ICD

| Region | C-Content | Material | Significance |
|---------|----------|-----------|-----------|
| < 0.02% | very low | pure iron | technically rare |
| 0.02-2.06% | low-medium | **Steel** | **most important range** |
| 2.06-6.67% | high | **Cast Iron** | cast parts |

**Note**: The 2.06% boundary is the **maximum C-solubility in austenite** (Point E)

---

## Important Equilibrium Lines

ABCD 	Liquidus line			
AHJECF 	Solidus line			
ECF 		Eutectic line			
PSK 		Eutectoid line			
ES, PQ		Saturation lines				
MOSK		Curie line
QPSECD 	Formation/dissolution Fe$_3$C	
![bg right fit](../../assets/Figures/Eisen_Kohlenstoff_Diagramm_Deutsch.svg)

---

## Points in the Phase Diagram
S - eutectoid point
C - eutectic point
G -	$\alpha$ / $\gamma$ - transformation point of pure iron
E -	Point of max. C-solubility in $\gamma$ - solid solution
P - Point of max. C-solubility in $\alpha$ - solid solution
etc. (see Fe-Fe$_3$C - diagram)

![bg right fit](../../assets/Figures/Eisen_Kohlenstoff_Diagramm_Deutsch.svg)

---

## Critical Points - Memory Aid

**A1-Line (723°C)**: Eutectoid - pearlite formation
**A3-Line (GOS)**: Ferrite/austenite transformation
**Acm-Line (ES)**: Cementite precipitation

**Remember**: 
- A1 = constant temperature (eutectoid)
- A3 = increases with decreasing C-content
- Acm = increases with increasing C-content

![bg right fit](../../assets/Figures/Eisen_Kohlenstoff_Diagramm_Deutsch.svg)

---

# Phases and Microstructure in the Iron-Carbon System
# Solid Solutions

---


![bg fit](https://www.tec-science.com/wp-content/uploads/2021/02/de-legierungstypen-einteilung-loeslich-unloeslich.jpg)

![bg  fit](../../assets/Figures/Eisen_Kohlenstoff_Diagramm_Deutsch.svg)

---

![bg fit](https://www.tec-science.com/wp-content/uploads/2021/02/de-legierungstypen-einteilung-loeslich-unloeslich.jpg)

![bg  fit](../../assets/Figures/EKD_farbe.png)


---


## $\delta$-Solid Solution (bcc)
 - $\delta$-ferrite is only stable above 1392°C  
 - technically of minor importance
 - Max. C-solubility: 0.12 %

![bg right fit](../../assets/Figures/EKD_farbe.png)

---

## $\gamma$-Solid Solution (fcc)

- Microstructure designation: Austenite
- precipitates above the G-S-E-line  
  - through alloying additions (Ni, Mn) and quenching also stable at room temperature (austenitic steels)

![bg right fit](../../assets/Figures/EKD_farbe.png)

---

- non-magnetic, tough and hardenable by work hardening (manganese, nickel, chromium-nickel steels)
- high elevated temperature strength, good corrosion and scaling resistance
- Max. C-solubility: 2.06 %

![bg right fit](../../assets/Figures/EKD_farbe.png)

---
## Austenite

- refers to the face-centered cubic modification (phase) of pure iron and its solid solutions
- high solubility of carbon atoms

![bg right fit](../../assets/Figures/EKD_farbe.png)

---

## Properties of Austenite

**Mechanical**:
- Tensile strength: approx. 500-700 MPa
- Hardness: approx. 150-200 HB
- very tough and ductile

**Crystallographic**:
- face-centered cubic (fcc)
- larger interstitial sites → high C-solubility (up to 2.06%)

**Important**: Austenite is the starting phase for many heat treatments!

![bg right fit](../../assets/Figures/EKD_farbe.png)

---


## $\alpha$-Solid Solution (bcc)
- Microstructure designation: Ferrite ($\alpha$-ferrite)
- purely ferritic microstructure has low hardness/strength, but high ductility (toughness)
- Max. C-solubility: only 0.02 % 
![bg right 70%](https://upload.wikimedia.org/wikipedia/commons/b/be/Ductility.svg)

---

## Properties of Ferrite

**Mechanical**:
- Tensile strength: approx. 300 MPa
- Hardness: approx. 80 HB
- Elongation: approx. 40%

**Crystallographic**:
- body-centered cubic (bcc)
- Lattice parameter: a = 2.866 Å
- very small interstitial sites → low C-solubility

![bg right 70%](https://upload.wikimedia.org/wikipedia/commons/b/be/Ductility.svg)

---

## Hardness / Strength

Strength 
- measure of maximum load-bearing capacity until failure
- force per cross-sectional area

Hardness 
- mechanical resistance against penetration by another body
- measure of wear resistance


---

## Comparison of Crystal Structures

| Property | Ferrite (bcc) | Austenite (fcc) |
|-------------|--------------|----------------|
| Temperature range | < 911°C | 911-1392°C |
| C-solubility | 0.02% | 2.06% |
| Packing density | 68% | 74% |
| Magnetism | ferromagnetic | paramagnetic |
| Ductility | medium | high |

---

## Intermediate Phase
Cementite (iron carbide Fe$_3$C); 6.67 mass-% C-content


![bg right fit](../../assets/Figures/Eisen_Kohlenstoff_Diagramm_Deutsch.svg)

---

## Metastable Systems

- Fe$_3$C is metastable
- Graphite is stable


![](../../assets/Figures/meta-stabil.png)

![bg right 70%](https://upload.wikimedia.org/wikipedia/commons/5/54/GraphitGitter4.png)

---

## Why is Fe₃C Metastable?

**Thermodynamically**:
- Graphite has lower free enthalpy → more stable
- Fe₃C can decompose into graphite (at high temperatures or long time)

**Practically**:
- decomposition rate very slow at normal conditions
- Silicon accelerates graphite formation → cast iron
- Rapid cooling "freezes in" Fe₃C → steel

---

- Primary cementite:	
primary crystallization from the melt (line CD)

- Secondary cementite: 
precipitation from austenite (line ES)

- Tertiary cementite:	
precipitation from ferrite (line PQ)


![bg right fit](../../assets/Figures/Eisen_Kohlenstoff_Diagramm_Deutsch.svg)

---

## Crystal Structure

![bg right 80%](../../assets/Figures/Zementit.png)

- orthorhombic unit cell 
  - twelve iron and four carbon atoms
  - carbon atoms are relatively irregularly surrounded by eight iron atoms

---

- Cementite is hard and brittle
- the majority of technical iron-carbon alloys solidify with formation of cementite

![bg right 80%](../../assets/Figures/Zementit.png)

---

## Properties of Cementite

**Mechanical**:
- Hardness: approx. 800 HV
- very brittle (no plastic deformation)
- high wear resistance

**Chemical**:
- Formula: Fe₃C (6.67% C)
- high chemical stability
- orthorhombic crystal lattice

**Significance**: Cementite largely determines the hardness of steels!

![bg right 80%](../../assets/Figures/Zementit.png)

---

![bg 60%](https://upload.wikimedia.org/wikipedia/commons/a/ac/Primaerzementit.jpg)

---

# Phase Mixtures/Mixtures of Solid Solutions

---

## Pearlite 
- Microstructure of cementite and ferrite (= phase mixture)
- forms through "eutectoid" decomposition of austenite ($\gamma$-solid solution) with 0.8% C at 723°C
- eutectoid point S: 100% pearlite present here
- relatively high hardness, relatively high strength, poor formability, low toughness

![bg right fit](https://upload.wikimedia.org/wikipedia/de/c/c8/Perlit.png)

---
![bg  100%](https://www.tec-science.com/wp-content/uploads/2021/02/de-eisen-kohlenstoff-diagramm-anteile-vollstaendig.jpg)

---

- lamellar structure (layers of $\alpha$-solid solution and Fe$_3$C-crystals)
- often referred to as "pearlite stage", which - measured by lamellar spacing - is divided into pearlite, fine-striped and very fine-striped pearlite

![bg right](../../assets/Figures/perilitisches_gefuege.png)

---

## Pearlite Formation in Detail

**Eutectoid reaction at 723°C**:
$$\gamma_{0.8\%C} \rightarrow \alpha_{0.02\%C} + Fe_3C_{6.67\%C}$$

**Quantity ratio** (lever rule):
- approx. 88% ferrite
- approx. 12% cementite

**Lamellar spacing** determines properties:
- coarse pearlite: softer, tougher
- fine pearlite: harder, stronger

![bg right](../../assets/Figures/perilitisches_gefuege.png)

---

## Properties of Pearlite

**Mechanical**:
- Tensile strength: approx. 800 MPa
- Hardness: approx. 200-250 HB
- moderate ductility

**Microstructure**:
- Lamellar spacing: 0.1-1 µm
- Alternating lamellae: ferrite/cementite
- "Pearlite" because of pearlescent appearance under microscope

**Application**: Rails, wheels, high-strength components

---

## Ledeburite

- Microstructure of austenite and cementite or "decomposed" austenite and cementite (= phase mixture), carbon content 4.3%, melting temperature 1147°C 
- Eutectic point C: 100% ledeburite present here
- Distinction between ledeburite I (just below 1147°C)
  - microstructure of austenite and cementite

---

- Ledeburite II (room temperature)
  - consists of cementite I with crystallized secondary cementite (precipitated from austenite with decreasing temperature) and (with slow cooling) pearlite
  - Pearlite forms through eutectoid decomposition of austenite from ledeburite I at 723°C

---

- with faster cooling, bainite or with very fast cooling martensite can occur instead of pearlite
- Ledeburite is poorly formable, has very low ductility
- at room temperature fine mixture of Fe$_3$C-crystallites and pearlite regions visible in reflected light microscope as characteristic panther skin structure

![bg right](../../assets/Figures/ledeburit_gefuege.png)

---

![bg 100%](https://www.tec-science.com/wp-content/uploads/2021/02/de-eisen-kohlenstoff-diagramm-anteile-vollstaendig.jpg)

---

## Ledeburite in Detail

**Eutectic reaction at 1147°C**:
$$Melt_{4.3\%C} \rightarrow \gamma_{2.06\%C} + Fe_3C_{6.67\%C}$$

**Properties**:
- very hard (>400 HB)
- extremely brittle
- not forgeable

**Occurrence**: 
- Cast iron with white solidification
- Chilled cast iron

![bg right](../../assets/Figures/ledeburit_gefuege.png)

---

## Overview of Microstructural Constituents

| Microstructure | Composition | Hardness [HB] | Formation |
|--------|----------------|------------|------------|
| Ferrite | α-solid solution | ~80 | Primary/from γ |
| Austenite | γ-solid solution | ~200 | at high T |
| Cementite | Fe₃C | ~800 | Primary/Secondary/Tertiary |
| Pearlite | α + Fe₃C | ~250 | eutectoid, 723°C |
| Ledeburite | γ/α + Fe₃C | >400 | eutectic, 1147°C |

---

# Phases and Microstructure in Non-Equilibrium State

- Equilibrium states are dominated by diffusion processes
- with faster temperature changes, carbon diffusion required for decomposition of austenite is hindered
- This also creates novel microstructural constituents that no longer correspond to the equilibrium state
- leads to "forcibly dissolved" carbon

## Do not appear in the phase diagram!

---

## Why Non-Equilibrium Microstructures?

**Problem**: Diffusion requires time
- With rapid cooling no time for C-diffusion
- Austenite cannot decompose into ferrite + cementite
- Carbon becomes "forcibly dissolved"

**Result**: New microstructural constituents
- Martensite (very rapid cooling)
- Bainite (medium cooling rate)
- Intermediate stage (between bainite and pearlite)

---

## Martensite
- body-centered lattice tetragonally distorted ("strained ferrite lattice")
- mostly fine-needle, very hard and brittle microstructure
- carbon forcibly dissolved in the bcc lattice of $\alpha$-Fe distorts the lattice and expands it tetragonally ("diffusionless transformation")

![bg right 80%](https://upload.wikimedia.org/wikipedia/commons/f/fa/Steel_035_water_quenched.png)

---


- forms with very rapid cooling
- Carbon atoms have no time for diffusion and cannot form Fe$_3$C

![bg right 80%](https://upload.wikimedia.org/wikipedia/commons/5/54/Bain%27sches_Modell_der_marten-sitischen_Umwandlung.gif)


---

![bg right 80%](https://upload.wikimedia.org/wikipedia/commons/2/20/Martensit_-_Oberfl%C3%A4chenreliefbildung.gif)

[Shape Memory Alloys](https://www.youtube.com/watch?v=1goaBtgZqDY)

---

## Martensite Formation in Detail

**Mechanism**:
- diffusionless transformation (< 1 ms)
- coordinated lattice distortion
- begins at Ms-temperature (martensite start)
- ends at Mf-temperature (martensite finish)

**Ms-temperature decreases with C-content**:
- 0.2% C: Ms ≈ 450°C
- 0.8% C: Ms ≈ 200°C
- 1.4% C: Ms ≈ 50°C

**Critical cooling rate**: at least 200-300 K/s

---

## Properties of Martensite

**Mechanical**:
- Hardness: 600-900 HV (depending on C-content)
- very brittle (elongation < 2%)
- highest strength of all steel microstructures

**Structure**:
- needle-shaped or lath-shaped
- tetragonally distorted bcc lattice
- c/a-ratio increases with C-content

**Problem**: too hard and brittle for most applications
→ Tempering required!

---

## Bainite  

- unlike martensite formation, lattice transformation and diffusion processes are coupled here
- forms in the temperature range between pearlite and martensite stage at cooling rates (too low for martensite formation; too high for pearlite formation)


![bg right 80%](https://upload.wikimedia.org/wikipedia/commons/0/00/522OB80Si10_450.jpg)

---
## Bainite  

- pure bainite can only be achieved by isothermal cooling, e.g. in austempering
- Advantageous where there is a risk of quench cracks during quenching and tempering
- Has very good strength and toughness properties

![bg right 80%](https://upload.wikimedia.org/wikipedia/commons/0/00/522OB80Si10_450.jpg)

---

## Bainite in Detail

**Distinction**:
- Upper bainite (400-550°C): feathery
- Lower bainite (250-400°C): acicular

**Properties**:
- Hardness: 300-600 HV
- good combination of strength and toughness
- better than pearlite, tougher than martensite

**Formation**: isothermal transformation in TTT diagram

![bg right 80%](https://upload.wikimedia.org/wikipedia/commons/0/00/522OB80Si10_450.jpg)

---

## Time-Temperature-Transformation Diagram (TTT)

**Purpose**: 
- Prediction of microstructure formation at different cooling rates
- important for heat treatment

**Components**:
- Pearlite stage (top)
- Bainite stage (middle)
- Martensite formation (bottom)
- Ms and Mf lines

**Application**: Determination of cooling rates for desired microstructure

---

## Comparison of Non-Equilibrium Microstructures

| Microstructure | T-Range | Cooling Rate | Hardness | Toughness |
|--------|-----------|------------|-------|-----------|
| Pearlite | >723°C | slow | low | medium |
| Bainite | 250-550°C | medium | medium-high | good |
| Martensite | <Ms | very fast | very high | low |

**Note**: Faster cooling → harder, more brittle microstructure

---

![bg fit](../../assets/Figures/Eisen_Kohlenstoff_Diagramm_Deutsch.svg)

---

# Practical Application: Reading the ICD

---

## Example 1: Steel with 0.4% C

**Task**: Which phases and microstructures are present at 900°C and at 20°C?

**At 900°C** (above A3):
- purely austenitic (γ-solid solution)

**At 20°C** (slow cooling):
- hypoeutectoid (< 0.8% C)
- Microstructure: Ferrite + Pearlite

![bg right fit](../../assets/Figures/Eisen_Kohlenstoff_Diagramm_Deutsch.svg)


---

## Example 2: Steel with 1.2% C

**Task**: Which phases and microstructures at room temperature?

**Analysis**:
- hypereutectoid (> 0.8% C)
- above 723°C: Austenite + secondary cementite
- below 723°C: Pearlite + secondary cementite

![bg right fit](../../assets/Figures/Eisen_Kohlenstoff_Diagramm_Deutsch.svg)


---
**Applying the leaver rule**

**Secondary cementite fraction** (at 723°C):
$$w_{Fe_3C} = \frac{1.2 - 0.8}{6.67 - 0.8} = \frac{0.4}{5.87} \approx 6.8\%$$

**Pearlite fraction**:
$$w_{Pearlite} = 100\% - 6.8\% = 93.2\%$$

![bg right fit](../../assets/Figures/Eisen_Kohlenstoff_Diagramm_Deutsch.svg)



---

# Iron-Carbon Alloy Designations

| Carbon Content (mass-%) | Designation | Type |
|-----------------------------|---------------------------|--------------------------------------|
| 0.02 < C < 0.8 | (Carbon) Steel | hypoeutectoid steels |
| C = 0.8 | (Carbon) Steel | eutectoid steels |
| 0.8 < C < 2.06 | (Carbon) Steel | hypereutectoid steels |
| 2.06 < C < 4.3 | Cast Iron | hypoeutectic cast irons |
| C = 4.3 | Cast Iron | eutectic cast irons |
| 4.3 < C < 6.67 | Cast Iron | hypereutectic cast irons |

---

![bg fit](../../assets/Figures/Technische%20Werkstoffe%20des%20Systems%20Eisen-Eisencarbid_Seidel.png)

---

# Steel

[Standards](https://moodle2.hs-magdeburg.de/moodle/mod/resource/view.php?id=332129)

- With increasing C-content, strength and hardenability of steel increase, while its elongation, forgeability, weldability and machinability (by cutting tools) decrease
- Corrosion resistance to water, acids and hot gases is practically not influenced by carbon
- For carbon contents below 0.25 mass-%, steels are easily weldable

---

## Steel Grades - Overview

**Classification by C-content**:
- Low alloyed: < 0.25% C (structural steels)
- Medium alloyed: 0.25-0.6% C (quenched & tempered steels)
- High alloyed: > 0.6% C (tool steels)

**Classification by alloying elements**:
- unalloyed: only Fe-C (< 5% alloying elements)
- low alloyed: 5-10%
- high alloyed: > 10% (e.g. stainless steel with 18% Cr)

---

## Structural Steels

**Properties**:
- C-content: 0.05-0.25%
- good weldability
- easily formable
- moderate strength

**Designation** (according to EN 10027):
- S235: structural steel, Rm = 235 MPa
- S355: structural steel, Rm = 355 MPa

**Applications**: Steel construction, containers, pipes, sheets

---

## Quenched and Tempered Steels

**Properties**:
- C-content: 0.25-0.6%
- hardenable and temperable
- high strength + toughness

**Designation**:
- C45: 0.45% C, unalloyed
- 42CrMo4: 0.42% C, with Cr and Mo

**Applications**: 
- Mechanical engineering: shafts, gears
- Automotive: connecting rods, axles

---

## Tool Steels

**Properties**:
- C-content: 0.6-1.5%
- very high hardness
- high wear resistance
- often alloyed (Cr, W, V, Mo)

**Examples**:
- C100: 1.0% C (files, saw blades)
- X210Cr12: 2.1% C, 12% Cr (cutting tools)
- High-speed steel (HSS): with W, Mo, V

**Applications**: Cutting tools, dies, punches

---

## Stainless Steels

**Definition**: At least 10.5% Cr for passive layer

**Important types**:
1. **Ferritic**: 13-17% Cr, low C
   - magnetic, not hardenable
   
2. **Austenitic**: 18% Cr, 8% Ni (18/8)
   - non-magnetic, not hardenable
   - very corrosion-resistant (X5CrNi18-10)

3. **Martensitic**: 12-17% Cr, 0.1-0.6% C
   - hardenable, magnetic

---

## Influence of Alloying Elements

| Element | Effect | Example |
|---------|---------|----------|
| Cr | Hardenability, corrosion protection | Stainless steel |
| Ni | Toughness, austenite former | Stainless steel 18/8 |
| Mo | Elevated temp. strength, hardenability | Q&T steels |
| W | Elevated temp. strength, hardness | High-speed steel |
| V | Grain refinement, hardness | Tool steels |
| Mn | Hardenability, strength | Wear-resistant steel |
| Si | Strength, oxidation protection | Spring steel |

---

## Steel Designation According to DIN EN 10027

<style scoped>section{font-size:22px;}</style>

**Short name system**:

**Example 1**: S235JR
- S = structural steel
- 235 = minimum yield strength in MPa
- JR = impact energy at 20°C

**Example 2**: C45
- C = unalloyed steel
- 45 = average C-content × 100 (0.45%)

**Example 3**: X5CrNi18-10
- X = high alloyed
- 5 = C-content × 100 (0.05%)
- CrNi = main alloying elements
- 18-10 = contents in % (18% Cr, 10% Ni)

---

## Mechanical Properties of Steels

**Dependence on C-content** (unalloyed, normalized):

| C-Content | Rm [MPa] | Rp0.2 [MPa] | A [%] | Hardness [HB] |
|----------|----------|-------------|-------|------------|
| 0.1% | 380 | 220 | 30 | 120 |
| 0.4% | 650 | 380 | 20 | 200 |
| 0.8% | 850 | 450 | 10 | 250 |
| 1.2% | 900 | 480 | 5 | 270 |

**Note**: Higher C → harder & stronger, but more brittle!

---

# Cast Iron

---

A distinction is made between:

- gray cast iron (grey iron), in which carbon appears as graphite. _Fracture surfaces appear gray_
- white cast iron, in which carbon appears as carbide in the form of cementite (Fe$_3$C). _Fracture surfaces are white_

![bg right 100%](https://www.tec-science.com/wp-content/uploads/2021/02/de-eisen-kohlenstoff-diagramm-anteile-vollstaendig.jpg)

---

## Why Graphite in Cast Iron?

**Conditions for graphite formation**:
1. High C-content (> 2.06%)
2. Silicon addition (1.5-3.5%)
3. Slow cooling
4. Inoculation (nucleation seeds)

**Reaction**:
$$Fe_3C \rightarrow 3Fe + C_{Graphite}$$

**Advantage**: Graphite improves castability and damping

---

## White vs. Gray Cast Iron

**White Cast Iron**:
- rapid cooling and little/no Si
- Carbon as Fe₃C
- very hard and brittle
- difficult to machine

**Gray Cast Iron**:
- slow cooling and Si addition (> 2%)
- Carbon as graphite
- easily machinable
- good damping

---

![bg ](https://www.tec-science.com/wp-content/uploads/2021/03/de-druckversuch-druckspannung-stauchungs-diagramm.jpg)

---

# Classification and Properties

---

## Cast Iron with Lamellar Graphite

- simplest and most common type of cast iron is cast iron with lamellar graphite
![bg right fit](https://www.giessereilexikon.com/uploads/tx_d3ency/189-01.png)
- Graphite appears as thin, irregularly shaped lamellae


---


## Cast Iron with Lamellar Graphite (GJL)

![bg right fit](https://www.giessereilexikon.com/uploads/tx_d3ency/189-01.png)
- Lamellae act as notches under tensile load, therefore tensile strength is relatively low due to notch effect
- Compressive strength is about 4 times higher than tensile strength

---

![bg right 70%](https://www.gsl-metallhandel.de/images/gusseisen-mit-lamellengraphit-maschinengeformt.jpg)

- brittle material
- good thermal conductivity
- advantageous self-lubricating properties
  - when lamellae are cut during machining and graphite itself or other lubricants can be "stored" in the cavities

---

## Properties of GJL in Detail

**Mechanical**:
- Tensile strength: 150-350 MPa
- Compressive strength: 600-1400 MPa
- no elongation (brittle)

**Designation**: GJL-250
- GJ = cast iron (G = cast, J = iron)
- L = lamellar graphite
- 250 = minimum tensile strength in MPa

**Applications**: Engine blocks, machine frames, brake discs

---

## Cast Iron with Spheroidal Graphite (GJS)

- Better mechanical properties than cast iron with lamellar graphite
- shows ductile behavior

![bg right 80%](https://matdania.com/wp-content/uploads/2017/04/Nodular_Iron.jpg)

---

## Production of GJS

**Treatment**:
- Inoculation of melt with magnesium or cerium
- Mg reacts with sulfur and oxygen
- Graphite crystallizes spherically instead of lamellar

**Effect**:
- no more notch effect
- ductile behavior possible
- higher strength and toughness

![bg right 80%](https://matdania.com/wp-content/uploads/2017/04/Nodular_Iron.jpg)

---

## Properties of GJS

**Mechanical**:
- Tensile strength: 350-800 MPa
- Elongation: 2-18%
- Yield strength: 220-600 MPa

**Designation**: GJS-400-18
- GJS = cast iron with spheroidal graphite
- 400 = minimum tensile strength in MPa
- 18 = minimum elongation in %

**Applications**: Crankshafts, turbine wheels, wind turbines

---

## Comparison GJL vs. GJS

| Property | GJL | GJS |
|-------------|-----|-----|
| Graphite form | Lamellae | Spheres |
| Rm [MPa] | 150-350 | 350-800 |
| A [%] | 0 | 2-18 |
| Ductility | brittle | ductile |
| Price | cheap | more expensive |
| Damping | very good | good |
| Application | Frames, housings | Shafts, components |

---

## Comparison of Cast Iron and Steel 

[Qualitative reading](https://capablemachining.com/de/Blog/Stahl-vs.-Gusseisen-ein-umfassender-Vergleich/)

- Density $7.2\frac{g}{cm^3}$ vs. $7.85\frac{g}{cm^3}$ 
- Melting temperature $1150 °C$
- more corrosion-resistant than steel
- more brittle than steel
- Shrinkage is only about 1%

[Quantitative](https://www.schweizer-fn.de/festigkeit/festigkeitswerte/guss/stahlguss_start.php)

---

## Steel vs. Cast Iron 

**Steel**:
- Mass fraction of carbon less than 2.06%
- high tensile strength
- more expensive than cast iron
- more ductile and tougher than cast iron
- weldable
- higher melting point than cast iron

---

## Steel vs. Cast Iron 

**Cast Iron**:
- Mass fraction of carbon over 2.06%
- good castability (low melting point, fluid melt, …)
- hard and brittle
- Machinability of cast iron depends on the specific grade
  - for cast iron with lamellar graphite - the most common grade - it is good
  - strength is lower than cast steel, damping is higher
- Many grades contain additional silicon, which improves castability, as well as other alloying additions such as manganese, chromium or nickel

---

## Material Selection: When to Use Which Material?

**Choose cast iron** when:
- complex geometries to be cast
- good damping required (machine frames)
- compressive loading dominates
- good machinability important
- keeping costs low

**Choose steel** when:
- high tensile strength and toughness required
- weldability important
- plastic deformation desired


---

## Practical Application Examples

| Component | Material | Justification |
|---------|-----------|------------|
| Engine block | GJL, GJV | Damping, thermal conductivity, costs |
| Crankshaft | GJS, Steel | Cyclic loading, strength |
| Machine frame | GJL | Damping, castability, costs |
| Gear | Case-hardened steel | hard surface + tough core |
| Structural beam | S355 | Weldability, tensile strength |
| Cutting tool | Tool steel | high hardness, wear resistance |

---

## Summary: Important Microstructural Constituents

- **Ferrite**: soft, ductile, low C
- **Austenite**: fcc, high C-solubility, starting phase
- **Cementite**: Fe₃C, very hard, brittle
- **Pearlite**: Ferrite + Cementite, lamellar, eutectoid
- **Ledeburite**: Austenite/Pearlite + Cementite, eutectic
- **Martensite**: supersaturated with C, very hard
- **Bainite**: intermediate stage, good properties

---

## Summary: Material Groups

**Steels** (C < 2.06%):
- Structural steels (C < 0.25%): weldable, formable
- Q&T steels (0.25-0.6%): hardenable, versatile
- Tool steels (> 0.6%): very hard, wear-resistant

**Cast Irons** (C > 2.06%):
- GJL: cheap, easily cast, brittle
- GJS: ductile, high strength, versatile
- GJV: compromise, special applications


---

## Thank You for Your Attention!

**Questions?**

Contact: christian.willberg@h2.de

File: stream_material_science/stream_wst_07/index.md
---
marp: true

theme: h2
header: ''
footer: ''
title: Lecture Heat Treatment
author: Christian Willberg

---




<style>
.container{
  display: flex;
  }
.col{
  flex: 1;
  }
</style>

<style scoped>
.column-container {
    display: flex;
    flex-direction: row;
}

.column {
    flex: 1;
    padding: 0 20px; /* Column spacing */
}

.centered-image {
    display: block;
    margin: 0 auto;
}
</style>

<style>
footer {
    font-size: 14px; /* Change footer font size */
    color: #888; /* Change footer color */
    text-align: right; /* Change footer alignment */
}
img[alt="ORCID"] {
    height: 15px !important;
    width: auto !important;
    vertical-align: top !important;
    display: inline !important;
    margin: 0 !important;
}
</style>


## Lecture Materials Science - Heat Treatment

<!-- _class: cols-2 -->

<div class="ldiv">

Prof. Dr.-Ing.  Christian Willberg [![ORCID](../../assets/styles/ORCIDiD_iconvector.png)](https://orcid.org/0000-0003-2433-9183)

Contact: christian.willberg@h2.de

</div>
<div class="rimg">

<img src="https://quickchart.io/qr?text=https://cwillberg.github.io/Lectures/stream_material_science/stream_wst_07/&light=0000&size=300&centerImageUrl=https://raw.githubusercontent.com/CWillberg/Lectures/main/assets/QR/h2.png"
     style="height:300px;width:auto;background-color:transparent;">

</div>


---


# Learning Objectives

After this lecture, you will be able to:
- name and explain the most important heat treatment processes
- distinguish between annealing and hardening processes
- read and interpret TTT diagrams


---

## Heat Treatment - Definition

**Heat treatment** is the targeted modification of material properties through controlled temperature management

**Main processes**:
- Annealing processes (slow cooling)
- Hardening processes (rapid cooling)

**Characterization**:
- Type of heating
- Holding temperature
- Holding time
- Type of cooling (furnace, air, oil, water cooling)

---


# Main Groups According to DIN 8580

- Primary forming (shape creation, establishing cohesion)
- Forming (shape change without material removal, maintaining cohesion)
- Separating (shape change by dividing or material removal, reducing cohesion)
- Joining (connecting workpieces, increasing cohesion)
- Coating (application of thin layers)
- **Changing material properties (e.g., by influencing crystal structure)**

---

## Basic Principle of Heat Treatment
Initial State
--> Heating
--> Holding at T
--> Cooling
--> Final State


**Important**: The cooling rate significantly determines the resulting microstructure!

---

# Why Heat Treatment?

---

## Objectives of Heat Treatment

**Improving mechanical properties**:
- Improving machinability (soft annealing)
- Improving mechanical properties (tempering of steel, precipitation hardening of Al alloys)
- Reducing wear (case hardening of gears)
- Hardening of tools

---

## Objectives of Heat Treatment (2)

**Optimizing microstructure and stresses**:
- Elimination of work hardening (recrystallization annealing)
- Relief of casting or welding stresses (stress relief annealing)
- Grain size adjustment (normalizing or coarse grain annealing)
- Homogenization (diffusion annealing)

---

## Economic Significance

**Why is heat treatment important?**

- Enables mass production of complex components
- Cost-effective property adjustment
- Extension of service life
- Enables lightweight construction through higher strengths

**Example**: A tempered gear can withstand 3-5× more load than an untreated one!

---
# Residual Stresses
## Definition and Formation
- **Residual stresses**: Stresses without external loading
- Self-equilibrating stress states in the material
- **Causes**:
  - Thermal processes (welding, hardening, uneven cooling)
  - Mechanical processing (forming, grinding, rolling)
  - Phase transformations (e.g., martensite formation with volume change)
  - Plastic deformation with gradients

---


## Effects
- **Positive**: Compressive residual stresses increase fatigue strength
- **Negative**: Tensile residual stresses promote crack initiation and growth
- Influence distortion, dimensional accuracy, and corrosion behavior

## Classification by Range
- **Type I**: Over multiple grains (macroscopic)
- **Type II**: Over one grain (between phases/grains)
- **Type III**: Over few atomic distances (microscopic)

---
# Strengthening Mechanisms

## Basic Principle
- Strengthening = Impediment of dislocation movement
- Higher strength by increasing critical shear stress
- Various mechanisms act simultaneously

---

# Main Strengthening Mechanisms (1)

**Work Hardening**
- Multiplication of dislocations through plastic deformation
- Dislocations impede each other
- Increases strength, reduces ductility

**Solid Solution Strengthening**
- Foreign atoms (C, Mn, Si) distort the lattice
- Lattice distortions as obstacles for dislocations
- Interstitial or substitutional positions

---

# Main Strengthening Mechanisms (2)

**Grain Boundary Strengthening (Hall-Petch)**
- Grain boundaries as dislocation barriers
- Finer grain → higher strength + toughness
- Only mechanism that improves both

**Precipitation Hardening**
- Small particles (carbides, nitrides) as obstacles
- Dislocations must cut through or bypass

**Martensitic Hardening**
- Supersaturated, strained lattice structure
- Very high strength through forced carbon solution


---

## Overview of Heat Treatment Processes

| Process | Temperature | Cooling | Main Objective |
|---------|------------|---------|----------------|
| Stress relief annealing | 550-650°C | slow | Stress reduction |
| Soft annealing | around Ac₁ | slow | Softening |
| Normalizing | above Ac₃ | air | Grain refinement |
| Hardening | above Ac₃ | fast | Increase hardness |
| Tempering | 150-650°C | air | Increase toughness |
| Quenching & tempering | Hardening + Tempering | combined | Strength + Toughness |

---

![bg 70% fit](../../assets/Figures/Eisen_Kohlenstoff_Diagramm_Deutsch.svg)

---


| Process | Temperature | 
|---------|------------|
| Stress relief annealing | 550-650°C | 
| Soft annealing | around Ac₁ |
| Normalizing | above Ac₃ |
| Hardening | above Ac₃ | 
| Tempering | 150-650°C |
| Quenching & tempering | Hardening + Tempering | 

![bg 70% right fit](../../assets/Figures/EKD_farbe.png)

---

# Annealing Processes

---

## Annealing - Basic Principle

**Definition**: Slow cooling to achieve an equilibrium or near-equilibrium state

**Common features**:
- Controlled heating
- Defined holding time
- Slow cooling (usually in furnace)
- Approach to equilibrium microstructure

**Objective**: Soft, easily formable or machinable states

---

## Overview of Annealing Processes

**Ordered by temperature**:

| Process | T-Range | Position to Ac₁/Ac₃ |
|---------|---------|---------------------|
| Stress relief annealing | 550-650°C | below Ac₁ |
| Recrystallization annealing | 500-700°C | below Ac₁ |
| Soft annealing | around Ac₁ | around Ac₁ |
| Normalizing | above Ac₃ | above Ac₃ |
| Coarse grain annealing | 950-1100°C | well above Ac₃ |
| Diffusion annealing | 1100-1300°C | very high |

---

## Stress Relief Annealing

**Application**:
- After welding
- After machining
- After casting
- After forming

**Examples**:
- Welded structures
- Castings
- Large machine parts

![bg fit right](../../assets/Figures/EKD_farbe.png)

---

## Stress Relief Annealing

**Process**:
- Slow heating to 550 - 650 °C (below Ac₁)
- Holding time 2 - 4 h
- Slow cooling (furnace cooling)

**Objective**:
Reduction of internal stresses (residual stresses) without significant change in other properties

![bg right 90% fit](../../assets/Figures/spannungsarmgluehen_en.svg)

---

## Mechanism of Stress Relief Annealing

**What happens?**

1. At elevated temperature: Yield strength decreases
2. Local plastic deformation becomes possible
3. Stress peaks are reduced
4. Residual stresses ≈ 0

**Important**: 
- No phase transformation (below Ac₁)
- Microstructure remains unchanged
- Only stress relaxation

---

## Recrystallization Annealing

**Application**:
- After cold working (rolling, drawing, bending)
- Reversing work hardening
- Restoring formability

**When necessary?**
- Before further forming
- When ductility is important
- Components that are too heavily work-hardened

![bg fit right](../../assets/Figures/EKD_farbe.png)


---

## Recrystallization Annealing - Process

**Temperature range**:
- Recrystallization temperature for steel: 500 - 600°C
- Hold for 0.5 - 2 h
- Slow cooling

**Caution**: 
- With too long holding time: Coarse grain formation
- With too low temperature: Incomplete recrystallization

![bg right 90% fit](../../assets/Figures/rekristallisationsgluehen_en.svg)

---

## Recrystallization - Mechanism

**Process in 3 steps**:

1. **Recovery**: Dislocation reduction, rearrangement to lower-energy configurations
2. **Recrystallization**: Nucleation of new grains, growth at expense of deformed regions
3. **Grain growth**: Enlargement of new grains

**Result**:
- Soft, easily formable microstructure
- Strain-free grains
- Reduction of residual stresses

---

## Mechanism of Solid-State Recrystallization

## How Does Rearrangement Work Without Melting?
- **Diffusion in the solid state** enables atomic movement
- Elevated temperature (0.4-0.6 × melting temperature) activates diffusion
- Driving force: **Energy difference** between deformed and undeformed material

---

## Nucleation and Growth
- Nuclei form preferentially:
  - At grain boundaries of old grains
  - In regions with high dislocation density
  - At twin boundaries or sub-grain boundaries
- New grains grow through grain boundary migration
- Grain boundary moves toward more heavily deformed material
- New grains can form within old grains (especially with strong local deformation)

---

## Comparison: Cold Worked vs. Recrystallized

| Property | Cold Worked | After Recryst. |
|----------|-------------|----------------|
| Tensile strength | high (+40%) | medium |
| Yield strength | high | low |
| Elongation at break | low (5%) | high (30%) |
| Hardness | high | low |
| Formability | poor | good |

**Note**: Recrystallization makes the material soft and formable again!

---

## Soft Annealing

**Objective**:
- Producing a soft state
- Improving machinability
- Improving cold formability
- Cementite particles are spheroidized (GKZ annealing = Globular-Cementite)

**Application**:
- Before machining
- Before cold forming

![bg fit right](../../assets/Figures/EKD_farbe.png)

---

## Soft Annealing - Process

**Temperature**:
- Around Ac₁ (below, above, or oscillating around Ac₁)
- Typical: 680-720°C

**Cooling**:
- Very slow furnace cooling (10-20 K/h)

**Holding time**:
- Several hours (2-10 h)

![bg fit right 90%](../../assets/Figures/weichgluehen_en.svg)

---

## Soft Annealing - Microstructure Change

**Initial microstructure** (e.g., after forging):
- Ferrite + lamellar pearlite
- Hardness: approx. 200-250 HB

**After soft annealing**:
- Ferrite + spherical cementite inclusions (GKZ)
- Hardness: approx. 150-180 HB

**Advantage**: 
- 30-40% easier machining
- Higher tool life

---


## Transformation Process
- Lamellar pearlite is **not thermodynamically stable**
- High interfacial energy between many ferrite/cementite lamellae
- **Diffusion of carbon** at elevated temperature
- Cementite lamellae "spheroidize" → **Spherical cementite (globulite)**
- Ferrite forms continuous matrix

## Result
- Minimal interface (sphere has smallest surface/volume ratio)
- Significantly softer and better machinability
- **No phase transformation** - remain in α+Fe₃C, only morphology changes!

---

## Normalizing

**Objective**:
- Producing a uniform and fine-grained microstructure
- Approaching equilibrium state
- Elimination of coarse grain
- "Normalization" of microstructure

**Application**:
- After forging or rolling
- After casting
- Preparation for further heat treatment

![bg fit right](../../assets/Figures/EKD_farbe.png)

---

## Normalizing - Process

<style scoped>section{font-size:24px;}</style>

**Temperature**: 
- 30-50°C above Ac₃ (hypoeutectoid)
- 30-50°C above Acm (hypereutectoid)

**Heating**: 
- Rapid between Ac₁ and annealing temperature
- Short holding time (15-30 min)

**Cooling**: 
- Rapid cooling through two-phase interval
- Then slow cooling (air)

![bg fit right 90%](../../assets/Figures/normalgluehen_en.svg)

---

## Normalizing - Double Recrystallization

**1. Recrystallization during heating**:
- Ferrite + pearlite → austenite
- New austenite grains form

**2. Recrystallization during cooling**:
- Austenite → ferrite + pearlite
- New, fine ferrite and pearlite grains

**Result**: 
- Fine, uniform microstructure
- Improved mechanical properties
- Frequently used standard process

---

## Recrystallization Annealing vs. Normalizing

## Recrystallization Annealing
- **Temperature**: Below A1 (~723°C), typically 550-650°C
- **Initial state**: Cold-worked material (many dislocations)
- **Mechanism**: Solid-state diffusion in ferrite/existing phases
- **Driving force**: Deformation energy (dislocations)
- **Result**: New, low-dislocation grains in same phase
- **Objective**: Elimination of work hardening

---

## Recrystallization Annealing vs. Normalizing

## Normalizing
- **Temperature**: Above A3 (~900°C), in austenite region
- **Initial state**: Any (deformed or undeformed)
- **Mechanism**: Phase transformation α-ferrite → γ-austenite → α-ferrite
- **Driving force**: Thermodynamic equilibrium of phases
- **Result**: Completely new grain structure through transformation
- **Objective**: Homogeneous, fine-grained microstructure, stress relief

**Main Difference**
**Recrystallization** = New formation in existing phase
**Normalizing** = New formation through phase transformation

---

## Coarse Grain Annealing

**Objective**:
- Achieving a coarse grain
- Improving machinability 

**Why does this work?**
- Large grains → fewer grain boundaries
- Material break more easily at grain boundaries
- Better surface quality

**Caution**: Deteriorates mechanical properties!

![bg fit right](../../assets/Figures/EKD_farbe.png)

---

## Coarse Grain Annealing - Process

**Temperature**: 
- Well above Ac₃ (950 - 1100°C)
- The higher, the stronger the grain growth

**Holding time**: 
- 1 to 2 h

**Cooling**:
- Slow furnace cooling
- Then faster air cooling

![bg fit right 90%](../../assets/Figures/grobkorngluehen_en.svg)

---



## Diffusion Annealing

- Elimination of local concentration differences (segregation)
- Homogenization of chemical composition
- Balancing of concentration gradients
- After casting
- For high-quality components
- Before important heat treatments

![bg fit right](../../assets/Figures/EKD_farbe.png)

---

## Diffusion Annealing 

- **Temperature**: 
- High in austenite range (1100-1300°C)
- **Holding time**: 
- Very long (10-50 h)
- **Cooling**:
- Slow cooling

**Disadvantage**: Very energy-intensive and expensive!

![bg fit right 90%](../../assets/Figures/diffussionsgluehen_en.svg)

---

## Diffusion in Iron

**Diffusion coefficient**:
$$D = D_0 \cdot e^{-Q/RT}$$

**For carbon in austenite**:
- At 900°C: D ≈ 10⁻¹¹ m²/s
- At 1200°C: D ≈ 10⁻¹⁰ m²/s

**Diffusion distance**: 
$$x \approx \sqrt{D \cdot t}$$

![bg right 60%](../../assets/Figures/Diffusion_Kohlenstoff_in_Eisen.png)

---

## Comparison of Annealing Processes

| Process | T [°C] | Time | Objective | Application |
|---------|--------|------|-----------|-------------|
| Stress relief | 550-650 | 2-4 h | Stresses ↓ | Welded parts |
| Recrystallization | 500-700 | 0.5-2 h | Soften | Formed parts |
| Soft annealing | around Ac₁ | 2-10 h | Machinable | Before processing |
| Normalizing | above Ac₃ | 0.5 h | Fine grain | Standard |
| Coarse grain | 950-1100 | 1-2 h | Machinable | Automatics |
| Diffusion | 1100-1300 | 10-50 h | Homogeneous | Castings |

---


# Time-Temperature-Transformation Diagrams (TTT)

---

## TTT Diagrams - Introduction

**Purpose**:
- Predicting microstructure formation under different cooling conditions
- Planning heat treatment processes
- Understanding phase transformations

**Types**:
1. Isothermal transformation (TTT-I)
2. Continuous cooling (TTT-C)

**Important**: Each steel has its own TTT diagram!

---

## Isothermal Transformation (TTT-I)

**Experimental procedure**:
1. Heat specimen to austenitizing temperature
2. Rapidly quench to target temperature (e.g., in salt bath)
3. Hold at constant temperature
4. Observe microstructure transformation

---

**Representation**:
- x-axis: Time (logarithmic)
- y-axis: Temperature
- Curves: Start and end of transformation

![bg right fit](../../assets/Figures/ztisotherm.png)

---

## TTT-I Diagram - Regions

1. **Pearlite stage** (650-550°C)
   - S-curves for pearlite formation
   - Coarse lamellar → fine lamellar pearlite

2. **Bainite stage** (550-250°C)
   - Upper and lower bainite
   - Longer transformation times

3. **Ms line** (approx. 200-350°C)
   - Start of martensite formation
   - Diffusionless, instantaneous

![bg right fit](../../assets/Figures/ztisotherm.png)

---

## Continuous Cooling (TTT-C)

<style scoped>section{font-size:23px;}</style>

**Experimental procedure**:
- Specimen from austenitizing temperature
- Continuously cool (various rates)
- Microstructure formation at different temperatures

**Difference from TTT-I**:
- Transformation occurs during cooling
- More realistic for practical applications
- Curves lie to the right of TTT-I

![bg right:42% fit](../../assets/Figures/ztukontinuierlich.png)

---

## Reading TTT-C Diagrams

**Important elements**:

1. **Cooling curves**: Different cooling rates
2. **Transformation lines**: Start/end of phase transformations
3. **Microstructure regions**: Ferrite, pearlite, bainite, martensite
4. **Hardness values**: At end of cooling curves
5. **Ms/Mf lines**: Martensite formation


![bg right fit](../../assets/Figures/ztukontinuierlich.png)

---

## Critical Cooling Rate

**Definition**: 
Minimum cooling rate for complete martensite formation

**In TTT-C diagram**:
- Tangent to the "nose" of pearlite stage
- Faster → 100% martensite
- Slower → pearlite/bainite + martensite

**Influencing factors**:
- C content
- Alloying elements (Cr, Mo, Ni)
- Austenite grain size

---

## Quenching Media and Their Rates

| Medium | Cooling Rate (at 700°C) | Application |
|--------|-------------------------|-------------|
| Still air | ~30 K/s | Alloyed steels |
| Moving air | ~50 K/s | Thin-walled parts |
| Oil (20-80°C) | ~200 K/s | Standard |
| Water (20°C) | ~600 K/s | Unalloyed steels |
| Salt solution | ~800 K/s | Maximum hardness |

**Risk**: The faster, the higher the risk of cracking!

---


# Hardening Processes

---

[Hardness](https://en.wikipedia.org/wiki/Hardness) is the mechanical resistance that a material offers to the mechanical penetration of another body

HV - Vickers Hardness

---

## Hardening - Basic Principle

Rapid cooling from austenitizing temperature to form martensite

**Prerequisites**:
1. At least 0.3% carbon
2. Austenitizing (complete)
3. Cooling faster than critical rate

**Objective**: 
- Martensite formation
- Maximum hardness and strength

![bg right 100%](../../assets/Figures/Eisen_Kohlenstoff_Diagramm_Deutsch.svg)

---

## Hardening Processes - Overview

- **Hardening after volume heating**
  - Through-hardening
  - Case hardening
- **Tempering**
- **Quenching and tempering** (hardening + tempering)
- **Surface hardening**
  - Flame hardening, induction hardening, laser hardening
- **Thermochemical processes**
  - Carburizing / case hardening
  - Nitriding / nitrocarburizing

---

## Hardening - Process Steps

**1. Austenitizing**:
- Heat to 30-50°C above Ac₃ (hypoeutectoid)
- Or 30-50°C above Ac₁ (hypereutectoid)
- Holding time: Complete austenite formation

**2. Quenching**:
- Rapid cooling (above critical rate)
- In water, oil, polymer, gas

**3. Optional: Tempering**:
- Reduction of brittleness
- Stress relief

---

## Austenitizing - Details

**Temperature selection**:

| Steel Type | T-Range | Typical |
|------------|---------|---------|
| Hypoeutectoid | Ac₃ + 30-50°C | 850-900°C |
| Hypereutectoid | Ac₁ + 30-50°C | 780-820°C |

**Holding time**:
- Rule of thumb: 1 min per mm wall thickness
- Minimum: 15 min
- Too short: Incomplete austenitizing
- Too long: Grain coarsening

---

## Why Different Temperatures?

**Hypoeutectoid steels (< 0.8% C)**:
- Above Ac₃ → fully austenitic
- No ferrite residues

**Hypereutectoid steels (> 0.8% C)**:
- Only above Ac₁ → austenite + residual cementite
- Residual cementite increases wear resistance
- Above Acm would lead to coarse grain

---

## Hardenability vs. Maximum Hardness

**Hardenability**:
- Ability to form martensite upon cooling
- Depends on: C content, alloying, grain size
- Measured as: Case hardening depth

**Maximum Hardness**:
- Maximum achievable hardness
- Mainly dependent on C content
- Formula (approximation): HV ≈ 1000 × (% C) + 200

**Note**: Alloying increases hardenability, not maximum hardness!

---

## Hardenability - Influencing Factors

**1. Chemical composition**:
- C content: Basic requirement
- Alloying elements: Shift TTT curves

**2. Austenite grain size**:
- Fine grain → lower hardenability
- Coarse grain → higher hardenability (but more brittle!)

**3. Austenitizing conditions**:
- Temperature
- Holding time
- Homogeneity

---

## Hardening After Volume Heating

**Prerequisites**:
- Carbon content of at least 0.3%
- Suitable component size

**Result**:
- **Through-hardening**: For small dimensions
  - Complete martensite formation throughout cross-section
- **Case hardening**: For large dimensions
  - Critical cooling rate only to certain depth
  - Core remains softer

**Maximum hardness depends solely on carbon content**

---

## Through-Hardening vs. Case Hardening

**Through-hardening**:
- Small cross-sections (< 10-20 mm)
- Core and surface equally hard
- Uniform properties

**Case hardening**:
- Large cross-sections
- Hard surface layer
- Tough core
- Hardness gradient from outside to inside

**Case hardening depth**: Distance from surface to 50% martensite

---

## Jominy End-Quench Test

**Principle**:
- Standardized test bar (Ø 25 mm × 100 mm)
- Quenched from below with water jet
- → Different cooling rates along length

**Evaluation**:
- Hardness measurement every 1.5 mm
- Hardness profile → hardenability curve
- Characteristic for each steel

**Benefit**: Prediction of case hardening depth

---

## Tempering


- Reduction of martensite brittleness
- Relief of residual stresses
- Adjustment of desired toughness


**Process**:
- Heat to 150-650°C
- Hold 1-2 h
- Slow cooling

---

## Tempering - Temperature Ranges

| Temperature | Microstructure | Hardness | Toughness | Application |
|-------------|----------------|----------|-----------|-------------|
| 150-250°C | Martensite + ε-carbide | Very high | Low | Cutting tools |
| 250-400°C | **AVOID!** | - | - | Temper embrittlement |
| 400-550°C | Martensite + Fe₃C | Medium | Medium | Springs |
| 550-650°C | Ferrite + Fe₃C | Low | High | Quenched & tempered steels |

**Note**: Higher tempering temperature → softer but tougher!

---

## Temper Embrittlement

<style scoped>section{font-size:25px;}</style>

**Problem**: 
- In range 250-400°C 
- Precipitation of carbides at grain boundaries
- Extreme embrittlement

**Mechanism**:
- Intergranular carbide precipitation
- Grain boundary weakening
- Intergranular fracture

**Prevention**: 
- Avoid this temperature range!
- Pass through quickly when heating/cooling

---

## Quenching and Tempering

**Definition**: 
Hardening + tempering at high temperatures (550-650°C)

**Result**:
- Microstructure: Tempered martensite (sorbitic structure)
  - Very fine distribution of ferrite + cementite
- Optimal combination of strength and toughness

**Typical values**:
- Tensile strength: 1000-1400 MPa
- Elongation at break: 10-15%
- Good dynamic load capacity

---

## Quenching and Tempering Example

<style scoped>section{font-size:25px;}</style>

**Material**: [42CrMo4 (quenched & tempered steel)](https://www.stauberstahl.com/werkstoffe/17225-werkstoff-datenblatt/)

**Heat treatment**:
1. Hardening: 850°C, 30 min, oil
2. Tempering: 580°C, 2 h, air

**Properties**:
- Rm = 720 (tempered: 800 - 1300) MPa; Rp0.2 = 550 MPa
- A5 = 10 - 13%

**Application**: Connecting rods, gears, ...

![bg 50% right](https://upload.wikimedia.org/wikipedia/commons/4/42/Gears_large.jpg)

---

## Surface Hardening - Principle

**Objective**: 
- Hard and wear-resistant surface
- Tough, fracture-proof core

**Application**:
- Low and unalloyed steels with 0.3-0.7% C
- Crankshafts, journals, rolls, gears

**Advantage**:
- No through-hardening necessary
- Faster and more economical
- Optimal property combination

---

## Surface Hardening - Processes

**Available processes**:

1. **Flame hardening**: Acetylene-oxygen flame
2. **Induction hardening**: Electromagnetic heating
3. **Laser hardening**: Laser beam
4. **Electron beam hardening**: Electron beam
5. **Immersion hardening**: Partial immersion

**Common**: 
- Local surface heating
- Rapid quenching

---

## Flame Hardening

**Principle**:
- Acetylene-oxygen flame (approx. 3000°C)
- Moves over workpiece surface
- Quenching with water spray

**Advantages**:
- Simple and flexible
- Low investment costs
- Suitable for large components

![bg right 55% fit](http://wiki.arnold-horsch.de/images/3/36/Flamm-1.png)

---

**Disadvantages**:
- Difficult to automate
- Uneven heating possible

![bg right 55% fit](http://wiki.arnold-horsch.de/images/3/36/Flamm-1.png)

---

## Induction Hardening

<style scoped>section{font-size:22px;}</style>

[**Principle**](https://www.youtube.com/watch?v=ew48WuuQIVg):
- High-frequency alternating current in inductor
- Induced eddy currents heat surface
- Penetration depth depends on frequency

**Frequency and penetration depth**:
- 1-3 kHz: 3-5 mm (gears)
- 10-30 kHz: 1-3 mm (shafts)
- 100-400 kHz: 0.5-1.5 mm (bearing seats)

**Advantages**: very easily automated, reproducible, fast

![bg right:35% 55% fit](http://wiki.arnold-horsch.de/images/c/c8/Induktion-1.png)

---

## Induction Hardening - Applications

**Typical components**:
- Crankshafts (bearing seats)
- Camshafts
- Gears (tooth flanks)
- Guideways
- Cylinder running surfaces

**Hardened zone**:
- 0.5-5 mm depth
- Hardness: 600-700 HV
- Defined contour possible

---

## Laser Hardening

**Principle**:
- Focused laser beam (CO₂ or diode)
- Very high energy density
- Self-quenching through heat conduction into interior

**Advantages**:
- Very precise
- Low distortion
- Complex geometries possible
- No quenching medium necessary

---

**Disadvantages**:
- High investment costs
- Limited penetration depth (0.5-2 mm)

---

## Comparison of Surface Hardening Processes

| Process | Penetration Depth | Speed | Costs | Automation |
|---------|-------------------|-------|-------|------------|
| Flame | 2-6 mm | Medium | Low | Difficult |
| Induction | 0.5-5 mm | Fast | Medium | Good |
| Laser | 0.5-2 mm | Fast | High | Very good |
| E-beam | 0.3-1 mm | Very fast | Very high | Good |

**Selection**: Depends on quantity, geometry, requirements

---

# Thermochemical Processes

---

## Thermochemical Treatment - Principle

**Definition**: 
Change in chemical composition of surface layer through diffusion at elevated temperature

**Processes**:
1. **Carburizing** (case hardening): C enrichment
2. **Nitriding**: N enrichment
3. **Nitrocarburizing**: N + C simultaneously
4. **Carbonitriding**: C + N at austenitizing temperature
5. **Boriding**: Boron enrichment (rare)

---

## Carburizing (Case Hardening)

**Initial problem**: 
- Low C contents (0.1-0.2%) cannot be hardened well

**Solution**: 
- Increase C content of surface layer to 0.7-0.9%
- Then harden

**Typical steels**:
- C10, C15 (unalloyed)
- 16MnCr5, 20MnCr5 (low alloyed)

---

## Carburizing - Process

**Process**:
1. **Carburizing** at 880-950°C in C-rich atmosphere
   - Duration: 0.5-3 h depending on desired depth
   - Case depth: 0.5-2 mm typical

2. **Hardening** by quenching

3. **Tempering** at 150-200°C

**Atmospheres**:
- Gas carburizing: CO, CH₄
- Pack carburizing: Charcoal
- Salt bath carburizing: Cyanide salts (obsolete)

---

## Carburizing - Diffusion Calculation

**Fick's law** (simplified):
$$x = k \cdot \sqrt{t}$$

**Practical**:
- 0.8 mm depth: approx. 2 h at 930°C
- 1.5 mm depth: approx. 6 h at 930°C
- 2.5 mm depth: approx. 16 h at 930°C

**Note**: Double depth → four times the time!

---

## Carbon Profile After Carburizing

**Typical profile**:
- Surface: 0.8-0.9% C
- Exponential drop inward
- Case depth: Defined as depth with 0.35% C

**Optimization**:
- Too much C (>0.9%): Retained austenite, network cementite
- Too little C: Insufficient hardness

**Carbon potential** of atmosphere must be controlled!

---

## Hardening After Carburizing

**Variants**:

1. **Direct hardening**: Directly from carburizing temperature
   - Fast, but risk of coarse grain
   
2. **Single hardening**: Cool down, then reheat + harden
   - Finer grain

3. **Double hardening**: 2× harden at different temperatures
   - Optimal for surface and core
   - Complex

---

## Case Hardening - Microstructure Buildup

**After carburizing + hardening + tempering**:

**Surface layer** (0-0.8 mm):
- 0.8% C
- Microstructure: Martensite + residual cementite
- Hardness: 700-800 HV

**Transition zone** (0.8-2 mm):
- C content decreases
- Microstructure: Martensite + bainite
- Hardness decreases

---

**Core**:
- 0.15% C
- Microstructure: Ferrite + pearlite
- Tough and ductile

---

## Case Hardening - Applications

- Gears (transmissions)
- Bearing journals
- Pins
- Shafts with bearing seats
- Cams

**Requirement**:
- High surface hardness (wear)
- High fatigue strength
- Tough core (fracture safety)

**Advantage**: Optimal property combination!

---

## Nitriding

**Principle**:
- Inward diffusion of nitrogen at 500-580°C
- Formation of very hard nitrides (Fe₄N, CrN, AlN)
- No phase transformation (below Ac₁)

**Steels**:
- Nitriding steels with Al, Cr, Mo (e.g., 34CrAlMo5)
- Unalloyed steels less suitable

**Atmosphere**:
- Gas nitriding: NH₃ (ammonia)
- Plasma nitriding: Ionized N₂

---

## Nitriding - Advantages

**Compared to case hardening**:

1. **Higher hardness**: Up to 1200 HV (nitriding zone)
2. **No quenching**: No distortion
3. **Good hot hardness**: Stable up to 500°C
4. **Corrosion resistance**: Improved
5. **No post-processing**: Final dimensions remain

**Disadvantages**:
- Very long process time (20-100 h)
- Only thin layers (0.1-0.8 mm)
- More expensive

---

## Nitriding - Surface Layer Structure

**Layer structure**:

1. **Compound layer** (outer, 5-20 µm)
   - γ'-Fe₄N, ε-Fe₂₃N
   - Very hard (900-1200 HV)
   - Brittle

2. **Diffusion layer** (0.1-0.8 mm)
   - Finely distributed nitrides in ferrite
   - 400-700 HV
   - Load-bearing

**Nitriding depth**: Usually 0.3-0.5 mm

---


## Comparison of Thermochemical Processes

| Process | T [°C] | Time | Depth [mm] | Hardness [HV] | Distortion |
|---------|--------|------|------------|---------------|-----------|
| Carburizing + hardening | 900-950 | 2-16 h | 0.5-2 | 700-800 | High |
| Nitriding | 500-580 | 20-100 h | 0.1-0.8 | 900-1200 | Minimal |
| Nitrocarburizing | 550-580 | 0.5-4 h | 0.1-0.3 | 600-900 | Minimal |
| Carbonitriding | 820-880 | 2-6 h | 0.1-0.8 | 700-900 | Medium |


---

## Process Selection (2)

**Nitrocarburizing**, when:
- Short process time important
- Medium requirements
- Cost important
- Corrosion protection desired

**Carbonitriding**, when:
- Medium case depth
- Less distortion than case hardening
- Faster than carburizing

---

## Defects and Prevention

**Hardening distortion**:
- Cause: Uneven heating/cooling
- Prevention: Preheating, fixation, correct medium

**Hardening cracks**:
- Cause: Too rapid cooling, residual stresses
- Prevention: Preheating, correct medium, immediate tempering

**Soft spots**:
- Cause: Local decarburization, incomplete austenitizing
- Prevention: Protective gas, sufficient time

---

## Preventing Hardening Cracks

**Measures**:

1. **Material selection**: Alloyed steels (slower quenchable)
2. **Preheating**: To 200-400°C before austenitizing
3. **Quenching medium**: Oil instead of water
4. **Immediate tempering**: After hardening (< 1 h)
5. **Design**: Avoid sharp edges, holes
6. **Hot bath**: Isothermal quenching

---


## Key Points on Hardening

- **Hardening**: Martensite formation through rapid cooling
  - At least 0.3% C required
  - Maximum hardness dependent on C content
  
- **Tempering**: Reduction of brittleness
  - Avoid 250-400°C (temper embrittlement)

- **Quenching and tempering**: Hardening + high tempering
  - Optimal strength + toughness

---


## Thank You for Your Attention!

**Questions?**

**Contact**: christian.willberg@h2.de
